Repository: KrishnaMohinani/SAheart

File: Applied PV/Measurement of Temperature Coefficients/20200813_Si_25C_02.asc
Time[us], Umeas[V], Imeas[V], Irrad.[kW/m²], Ucorr.[V], Icorr.[A], Pcorr.[W]
0.0,0.601,1.978,0.979,0.601,2.236,1.3229
40.0,0.601,1.987,1.006,0.604,2.006,1.1920
80.0,0.400,7.852,1.017,0.404,7.982,3.1719
120.0,-0.615,10.000,1.020,-0.616,10.180,-6.1734
160.0,-0.361,8.750,1.018,-0.361,8.903,-3.1657
200.0,-0.298,8.506,1.016,-0.298,8.667,-2.5394
240.0,-0.254,8.433,1.014,-0.254,8.608,-2.1496
280.0,-0.220,8.423,1.013,-0.220,8.606,-1.8591
320.0,-0.181,8.394,1.011,-0.181,8.592,-1.5259
360.0,-0.132,8.398,1.012,-0.131,8.589,-1.1099
400.0,-0.098,8.389,1.011,-0.097,8.587,-0.8203
440.0,-0.059,8.389,1.011,-0.058,8.587,-0.4887
480.0,-0.034,8.369,1.009,-0.034,8.583,-0.2829
520.0,0.005,8.369,1.008,0.006,8.592,0.0478
560.0,0.044,8.350,1.007,0.045,8.580,0.3783
600.0,0.083,8.350,1.006,0.084,8.588,0.7095
640.0,0.117,8.330,1.006,0.118,8.568,0.9974
680.0,0.156,8.335,1.005,0.158,8.581,1.3295
720.0,0.190,8.320,1.004,0.192,8.575,1.6174
760.0,0.229,8.325,1.004,0.231,8.580,1.9497
800.0,0.264,8.306,1.004,0.265,8.559,2.2344
840.0,0.303,8.315,1.004,0.305,8.569,2.5679
880.0,0.332,8.291,1.004,0.334,8.544,2.8078
920.0,0.366,8.276,1.004,0.368,8.529,3.0910
960.0,0.391,8.247,1.004,0.393,8.499,3.2852
1000.0,0.415,8.198,1.004,0.417,8.448,3.4696
1040.0,0.430,8.149,1.004,0.432,8.398,3.5704
1080.0,0.449,8.066,1.003,0.452,8.320,3.6974
1120.0,0.459,8.003,1.003,0.462,8.255,3.7479
1160.0,0.474,7.896,1.004,0.476,8.135,3.8122
1200.0,0.479,7.813,1.004,0.481,8.049,3.8108
1240.0,0.483,7.705,1.004,0.486,7.938,3.7965
1280.0,0.493,7.607,1.004,0.496,7.837,3.8238
1320.0,0.498,7.485,1.004,0.501,7.711,3.7994
1360.0,0.503,7.383,1.004,0.506,7.605,3.7839
1400.0,0.508,7.246,1.004,0.511,7.463,3.7495
1440.0,0.513,7.144,1.004,0.516,7.357,3.7317
1480.0,0.513,7.012,1.004,0.516,7.221,3.6625
1520.0,0.522,6.909,1.004,0.525,7.115,3.6774
1560.0,0.522,6.782,1.004,0.525,6.983,3.6095
1600.0,0.527,6.685,1.004,0.530,6.882,3.5905
1640.0,0.527,6.548,1.004,0.530,6.741,3.5167
1680.0,0.532,6.440,1.004,0.535,6.630,3.4907
1720.0,0.532,6.313,1.004,0.535,6.498,3.4216
1760.0,0.537,6.216,1.004,0.540,6.397,3.3993
1800.0,0.542,6.084,1.004,0.545,6.261,3.3570
1840.0,0.542,5.981,1.004,0.545,6.155,3.3001
1880.0,0.547,5.854,1.004,0.550,6.023,3.2588
1920.0,0.552,5.752,1.004,0.555,5.917,3.2300
1960.0,0.552,5.615,1.004,0.555,5.776,3.1527
2000.0,0.552,5.508,1.004,0.555,5.665,3.0921
2040.0,0.552,5.376,1.004,0.555,5.528,3.0176
2080.0,0.557,5.269,1.004,0.560,5.417,2.9831
2120.0,0.562,5.137,1.004,0.565,5.281,2.9335
2160.0,0.562,5.029,1.004,0.565,5.170,2.8718
2200.0,0.566,4.902,1.004,0.570,5.038,2.8231
2240.0,0.566,4.795,1.004,0.570,4.927,2.7608
2280.0,0.566,4.658,1.004,0.570,4.786,2.6816
2320.0,0.571,4.556,1.004,0.575,4.680,2.6447
2360.0,0.571,4.424,1.004,0.575,4.543,2.5676
2400.0,0.571,4.316,1.004,0.575,4.432,2.5048
2440.0,0.576,4.185,1.004,0.579,4.296,2.4485
2480.0,0.576,4.077,1.004,0.579,4.185,2.3851
2520.0,0.576,3.945,1.004,0.579,4.048,2.3074
2560.0,0.581,3.843,1.004,0.584,3.942,2.2659
2600.0,0.581,3.701,1.004,0.584,3.796,2.1817
2640.0,0.581,3.594,1.004,0.584,3.684,2.1179
2680.0,0.586,3.462,1.004,0.589,3.548,2.0566
2720.0,0.586,3.359,1.004,0.589,3.442,1.9951
2760.0,0.591,3.218,1.004,0.594,3.295,1.9261
2800.0,0.591,3.115,1.004,0.594,3.189,1.8641
2840.0,0.591,2.979,1.004,0.594,3.048,1.7814
2880.0,0.596,2.871,1.004,0.599,2.937,1.7306
2920.0,0.596,2.739,1.004,0.599,2.800,1.6502
2960.0,0.601,2.627,1.004,0.604,2.684,1.5947
3000.0,0.601,2.495,1.004,0.604,2.548,1.5137
3040.0,0.601,2.388,1.004,0.604,2.437,1.4477
3080.0,0.601,2.251,1.004,0.604,2.295,1.3636
3120.0,0.605,2.144,1.004,0.609,2.184,1.3081
3160.0,0.605,2.002,1.004,0.609,2.038,1.2204
3200.0,0.605,1.904,1.004,0.609,1.937,1.1599
3240.0,0.610,1.768,1.004,0.614,1.795,1.0838
3280.0,0.610,1.660,1.004,0.614,1.684,1.0167
3320.0,0.610,1.523,1.004,0.614,1.542,0.9313
3360.0,0.610,1.411,1.004,0.614,1.426,0.8612
3400.0,0.615,1.265,1.004,0.619,1.275,0.7758
3440.0,0.615,1.147,1.004,0.619,1.153,0.7020
3480.0,0.615,1.011,1.004,0.619,1.012,0.6159
3520.0,0.615,0.903,1.004,0.619,0.901,0.5483
3560.0,0.620,0.771,1.004,0.624,0.765,0.4690
3600.0,0.620,0.659,1.004,0.624,0.648,0.3977
3640.0,0.620,0.522,1.004,0.624,0.507,0.3109
3680.0,0.625,0.415,1.004,0.629,0.396,0.2447
3720.0,0.625,0.278,1.004,0.629,0.254,0.1572
3760.0,0.630,0.166,1.004,0.633,0.138,0.0860
3800.0,0.630,0.029,1.004,0.633,-0.003,-0.0021
3840.0,0.630,-0.078,1.004,0.633,-0.114,-0.0713
3880.0,0.630,-0.215,1.004,0.633,-0.256,-0.1595
3920.0,0.630,-0.322,1.004,0.633,-0.367,-0.2287
3960.0,0.630,-0.464,1.004,0.633,-0.514,-0.3200

File: Applied PV/Measurement of Temperature Coefficients/20200813_Si_25C_03.asc
Time[us], Umeas[V], Imeas[V], Irrad.[kW/m²], Ucorr.[V], Icorr.[A], Pcorr.[W]
0.0,0.596,1.982,0.999,0.599,2.059,1.2127
40.0,0.601,1.987,1.012,0.605,1.956,1.1638
80.0,0.396,7.832,1.018,0.399,7.954,3.1244
120.0,-0.630,10.000,1.019,-0.631,10.189,-6.3252
160.0,-0.376,8.755,1.018,-0.376,8.909,-3.2952
200.0,-0.308,8.506,1.016,-0.308,8.667,-2.6219
240.0,-0.264,8.423,1.014,-0.264,8.598,-2.2290
280.0,-0.229,8.413,1.013,-0.229,8.596,-1.9390
320.0,-0.205,8.394,1.012,-0.205,8.584,-1.7299
360.0,-0.161,8.398,1.011,-0.161,8.597,-1.3600
400.0,-0.127,8.379,1.010,-0.127,8.585,-1.0688
440.0,-0.088,8.379,1.009,-0.087,8.594,-0.7389
480.0,-0.054,8.364,1.009,-0.053,8.578,-0.4477
520.0,-0.020,8.364,1.008,-0.019,8.587,-0.1588
560.0,0.020,8.345,1.007,0.020,8.575,0.1717
600.0,0.054,8.350,1.006,0.055,8.588,0.4613
640.0,0.088,8.330,1.005,0.089,8.576,0.7496
680.0,0.132,8.335,1.005,0.133,8.581,1.1228
720.0,0.166,8.315,1.004,0.167,8.570,1.4100
760.0,0.205,8.325,1.004,0.207,8.580,1.7430
800.0,0.239,8.311,1.004,0.241,8.564,2.0293
840.0,0.288,8.311,1.004,0.290,8.564,2.4427
880.0,0.317,8.291,1.004,0.319,8.544,2.6844
920.0,0.352,8.281,1.004,0.354,8.534,2.9696
960.0,0.381,8.252,1.004,0.383,8.504,3.2054
1000.0,0.405,8.218,1.004,0.408,8.468,3.3964
1040.0,0.425,8.174,1.004,0.427,8.423,3.5409
1080.0,0.444,8.096,1.004,0.447,8.342,3.6680
1120.0,0.454,8.032,1.004,0.457,8.277,3.7190
1160.0,0.469,7.930,1.004,0.472,8.170,3.7896
1200.0,0.474,7.847,1.004,0.476,8.085,3.7888
1240.0,0.483,7.734,1.004,0.486,7.968,3.8113
1280.0,0.488,7.642,1.004,0.491,7.872,3.8034
1320.0,0.493,7.520,1.004,0.496,7.746,3.7798
1360.0,0.503,7.422,1.004,0.506,7.645,3.8043
1400.0,0.508,7.290,1.004,0.511,7.509,3.7727
1440.0,0.513,7.173,1.004,0.516,7.387,3.7474
1480.0,0.513,7.041,1.004,0.516,7.251,3.6782
1520.0,0.518,6.948,1.004,0.521,7.155,3.6641
1560.0,0.522,6.821,1.004,0.525,7.024,3.6307
1600.0,0.522,6.724,1.004,0.525,6.923,3.5785
1640.0,0.527,6.582,1.004,0.530,6.776,3.5355
1680.0,0.532,6.479,1.003,0.535,6.678,3.5160
1720.0,0.532,6.353,1.004,0.535,6.539,3.4431
1760.0,0.537,6.250,1.004,0.540,6.433,3.4183
1800.0,0.537,6.118,1.004,0.540,6.296,3.3458
1840.0,0.547,6.016,1.004,0.550,6.190,3.3492
1880.0,0.542,5.889,1.004,0.545,6.059,3.2489
1920.0,0.547,5.781,1.004,0.550,5.948,3.2180
1960.0,0.552,5.649,1.004,0.555,5.811,3.1723
2000.0,0.552,5.547,1.004,0.555,5.705,3.1144
2040.0,0.552,5.410,1.004,0.555,5.564,3.0372
2080.0,0.557,5.303,1.004,0.560,5.453,3.0028
2120.0,0.557,5.171,1.004,0.560,5.316,2.9277
2160.0,0.562,5.068,1.004,0.565,5.210,2.8944
2200.0,0.562,4.937,1.004,0.565,5.074,2.8187
2240.0,0.566,4.824,1.004,0.570,4.958,2.7780
2280.0,0.566,4.692,1.004,0.570,4.821,2.7016
2320.0,0.566,4.590,1.004,0.570,4.715,2.6422
2360.0,0.571,4.453,1.004,0.575,4.574,2.5850
2400.0,0.571,4.351,1.004,0.575,4.468,2.5250
2440.0,0.576,4.214,1.004,0.579,4.326,2.4659
2480.0,0.576,4.106,1.004,0.579,4.215,2.4026
2520.0,0.576,3.975,1.004,0.579,4.079,2.3248
2560.0,0.581,3.867,1.004,0.584,3.967,2.2806
2600.0,0.581,3.730,1.004,0.584,3.826,2.1993
2640.0,0.586,3.623,1.004,0.589,3.715,2.1534
2680.0,0.586,3.491,1.004,0.589,3.578,2.0743
2720.0,0.586,3.379,1.004,0.589,3.462,2.0070
2760.0,0.591,3.242,1.004,0.594,3.321,1.9410
2800.0,0.591,3.135,1.004,0.594,3.210,1.8760
2840.0,0.591,2.998,1.004,0.594,3.068,1.7934
2880.0,0.591,2.896,1.004,0.594,2.962,1.7313
2920.0,0.596,2.759,1.004,0.599,2.821,1.6623
2960.0,0.596,2.646,1.004,0.599,2.704,1.5938
3000.0,0.596,2.515,1.004,0.599,2.568,1.5134
3040.0,0.601,2.402,1.004,0.604,2.452,1.4568
3080.0,0.601,2.266,1.004,0.604,2.310,1.3727
3120.0,0.605,2.158,1.004,0.609,2.199,1.3173
3160.0,0.605,2.012,1.004,0.609,2.048,1.2265
3200.0,0.605,1.914,1.004,0.609,1.947,1.1660
3240.0,0.605,1.782,1.004,0.609,1.810,1.0843
3280.0,0.610,1.670,1.004,0.614,1.694,1.0229
3320.0,0.610,1.533,1.004,0.614,1.553,0.9375
3360.0,0.615,1.421,1.004,0.619,1.436,0.8743
3400.0,0.615,1.270,1.004,0.619,1.280,0.7790
3440.0,0.615,1.157,1.004,0.619,1.164,0.7082
3480.0,0.615,1.021,1.004,0.619,1.022,0.6222
3520.0,0.620,0.908,1.004,0.624,0.906,0.5558
3560.0,0.620,0.771,1.004,0.624,0.765,0.4690
3600.0,0.620,0.664,1.004,0.624,0.653,0.4009
3640.0,0.625,0.527,1.004,0.629,0.512,0.3166
3680.0,0.625,0.415,1.004,0.629,0.396,0.2447
3720.0,0.630,0.278,1.004,0.633,0.254,0.1585
3760.0,0.625,0.166,1.004,0.629,0.138,0.0854
3800.0,0.630,0.029,1.004,0.633,-0.003,-0.0021
3840.0,0.630,-0.078,1.004,0.633,-0.114,-0.0713
3880.0,0.630,-0.220,1.004,0.633,-0.261,-0.1626
3920.0,0.630,-0.332,1.004,0.633,-0.377,-0.2350
3960.0,0.630,-0.464,1.004,0.633,-0.514,-0.3200

File: Applied PV/Measurement of Temperature Coefficients/20200813_Si_30C_01.asc
PASAN Tester - Labo + TC 1.00, STC Performance
to 13 august 2020,11:01
Operator,Manufacturer,Module type,Serial number,Module ID code
NRIE,Sergiu,Mono 156,,Albarino T
Cell area (cm²),Module area (cm²),Cells in parallel,Cells in series
243.40,243.4,1,1
Reference cell,Calibration value (mV/kW/m²),Current range,Voltage range,Ref cell temp (°C)
MPT 1434-4,104.2,10.0,10.0,24.6
Filter name,Attenuation (%)
None,100.0
Mean irradiance (kW/m²),Cell efficiency (%),Module efficiency (%),Fill factor (%)
1.004,15.4,15.4,69.8
Pmax,Module temperature (°C)
3.759,29.9
Module voltage
Voc,Vmp,Series resistance
0.627,0.491,0.0119
Module current
Isc,Imp,Shunt resistance
8.589,7.781,60.8
Observations

Number of samples,Total time[us]
100,4000.0
Time[us], Umeas[V], Imeas[V], Irrad.[kW/m²], Ucorr.[V], Icorr.[A], Pcorr.[W]
0.0,0.596,1.772,1.001,0.599,1.825,1.0752
40.0,0.601,1.777,1.012,0.605,1.739,1.0343
80.0,0.400,7.461,1.017,0.404,7.578,3.0120
120.0,0.161,10.000,1.017,0.164,10.205,1.6424
160.0,-0.122,8.677,1.016,-0.121,8.844,-1.0536
200.0,-0.229,8.467,1.013,-0.229,8.651,-1.9519
240.0,-0.225,8.413,1.013,-0.224,8.596,-1.8978
280.0,-0.200,8.408,1.012,-0.200,8.599,-1.6918
320.0,-0.166,8.389,1.011,-0.166,8.587,-1.4002
360.0,-0.122,8.398,1.011,-0.122,8.597,-1.0283
400.0,-0.088,8.389,1.011,-0.087,8.587,-0.7369
440.0,-0.044,8.389,1.010,-0.043,8.595,-0.3651
480.0,-0.015,8.364,1.009,-0.014,8.578,-0.1167
520.0,0.024,8.369,1.008,0.025,8.592,0.2141
560.0,0.054,8.350,1.007,0.055,8.580,0.4614
600.0,0.098,8.354,1.006,0.099,8.593,0.8347
640.0,0.127,8.345,1.005,0.128,8.591,1.0825
680.0,0.171,8.340,1.005,0.172,8.586,1.4549
720.0,0.200,8.330,1.005,0.202,8.576,1.7016
760.0,0.244,8.335,1.004,0.246,8.590,2.0766
800.0,0.278,8.315,1.004,0.280,8.569,2.3613
840.0,0.308,8.315,1.004,0.310,8.569,2.6095
880.0,0.332,8.291,1.004,0.334,8.544,2.8080
920.0,0.366,8.271,1.004,0.368,8.524,3.0894
960.0,0.391,8.237,1.004,0.393,8.489,3.2815
1000.0,0.415,8.184,1.004,0.418,8.433,3.4635
1040.0,0.430,8.135,1.004,0.432,8.383,3.5642
1080.0,0.444,8.052,1.004,0.447,8.297,3.6478
1120.0,0.454,7.974,1.004,0.457,8.216,3.6916
1160.0,0.469,7.866,1.004,0.471,8.105,3.7590
1200.0,0.474,7.773,1.004,0.476,8.009,3.7532
1240.0,0.479,7.651,1.004,0.481,7.882,3.7320
1280.0,0.488,7.554,1.004,0.491,7.781,3.7593
1320.0,0.493,7.437,1.004,0.496,7.660,3.7377
1360.0,0.498,7.339,1.004,0.501,7.559,3.7249
1400.0,0.503,7.217,1.004,0.506,7.433,3.6985
1440.0,0.508,7.119,1.004,0.511,7.332,3.6837
1480.0,0.508,6.992,1.004,0.511,7.200,3.6177
1520.0,0.513,6.895,1.003,0.516,7.108,3.6047
1560.0,0.518,6.772,1.004,0.521,6.973,3.5708
1600.0,0.522,6.670,1.004,0.525,6.867,3.5496
1640.0,0.522,6.533,1.004,0.525,6.726,3.4765
1680.0,0.522,6.426,1.004,0.525,6.614,3.4190
1720.0,0.527,6.299,1.004,0.530,6.483,3.3824
1760.0,0.532,6.201,1.004,0.535,6.382,3.3605
1800.0,0.532,6.064,1.004,0.535,6.241,3.2861
1840.0,0.537,5.962,1.004,0.540,6.135,3.2598
1880.0,0.537,5.835,1.004,0.540,6.003,3.1900
1920.0,0.542,5.737,1.004,0.545,5.902,3.1648
1960.0,0.542,5.605,1.004,0.545,5.766,3.0917
2000.0,0.547,5.498,1.004,0.550,5.655,3.0594
2040.0,0.547,5.366,1.004,0.550,5.518,2.9856
2080.0,0.552,5.259,1.004,0.555,5.407,2.9515
2120.0,0.552,5.127,1.004,0.555,5.271,2.8771
2160.0,0.557,5.024,1.004,0.560,5.165,2.8441
2200.0,0.557,4.893,1.004,0.560,5.028,2.7690
2240.0,0.562,4.785,1.004,0.565,4.917,2.7315
2280.0,0.562,4.648,1.004,0.565,4.776,2.6530
2320.0,0.562,4.546,1.004,0.565,4.670,2.5940
2360.0,0.562,4.414,1.004,0.565,4.533,2.5182
2400.0,0.566,4.312,1.004,0.570,4.427,2.4807
2440.0,0.566,4.175,1.004,0.570,4.286,2.4014
2480.0,0.566,4.067,1.004,0.570,4.174,2.3391
2520.0,0.571,3.940,1.004,0.575,4.043,2.2851
2560.0,0.571,3.828,1.004,0.575,3.927,2.2194
2600.0,0.576,3.691,1.004,0.579,3.785,2.1577
2640.0,0.576,3.589,1.004,0.579,3.679,2.0973
2680.0,0.581,3.452,1.004,0.584,3.538,2.0337
2720.0,0.581,3.345,1.004,0.584,3.427,1.9698
2760.0,0.581,3.213,1.004,0.584,3.290,1.8914
2800.0,0.586,3.101,1.004,0.589,3.174,1.8399
2840.0,0.586,2.969,1.004,0.589,3.038,1.7609
2880.0,0.586,2.861,1.004,0.589,2.927,1.6965
2920.0,0.591,2.725,1.004,0.594,2.785,1.6279
2960.0,0.591,2.617,1.004,0.594,2.674,1.5630
3000.0,0.596,2.480,1.004,0.599,2.533,1.4925
3040.0,0.596,2.373,1.004,0.599,2.421,1.4270
3080.0,0.596,2.236,1.004,0.599,2.280,1.3436
3120.0,0.601,2.129,1.004,0.604,2.169,1.2886
3160.0,0.601,1.987,1.004,0.604,2.022,1.2016
3200.0,0.601,1.885,1.004,0.604,1.916,1.1386
3240.0,0.605,1.753,1.004,0.609,1.780,1.0661
3280.0,0.601,1.641,1.004,0.604,1.664,0.9885
3320.0,0.605,1.509,1.004,0.609,1.527,0.9148
3360.0,0.605,1.392,1.004,0.609,1.406,0.8422
3400.0,0.610,1.245,1.004,0.614,1.255,0.7575
3440.0,0.610,1.133,1.004,0.614,1.138,0.6873
3480.0,0.610,0.996,1.004,0.614,0.997,0.6019
3520.0,0.615,0.889,1.004,0.619,0.886,0.5391
3560.0,0.615,0.747,1.004,0.619,0.739,0.4499
3600.0,0.615,0.640,1.004,0.619,0.628,0.3823
3640.0,0.615,0.503,1.004,0.619,0.487,0.2962
3680.0,0.620,0.396,1.004,0.624,0.376,0.2304
3720.0,0.620,0.259,1.004,0.624,0.234,0.1436
3760.0,0.625,0.146,1.004,0.629,0.118,0.0729
3800.0,0.625,0.015,1.004,0.629,-0.019,-0.0115
3840.0,0.625,-0.103,1.004,0.629,-0.140,-0.0864
3880.0,0.625,-0.239,1.004,0.629,-0.281,-0.1739
3920.0,0.630,-0.347,1.004,0.633,-0.392,-0.2445
3960.0,0.630,-0.488,1.004,0.633,-0.539,-0.3358

File: Applied PV/Measurement of Temperature Coefficients/20200813_Si_30C_02.asc
PASAN Tester - Labo + TC 1.00, STC Performance
to 13 august 2020,11:01
Operator,Manufacturer,Module type,Serial number,Module ID code
NRIE,Sergiu,Mono 156,,Albarino T
Cell area (cm²),Module area (cm²),Cells in parallel,Cells in series
243.40,243.4,1,1
Reference cell,Calibration value (mV/kW/m²),Current range,Voltage range,Ref cell temp (°C)
MPT 1434-4,104.2,10.0,10.0,24.7
Filter name,Attenuation (%)
None,100.0
Mean irradiance (kW/m²),Cell efficiency (%),Module efficiency (%),Fill factor (%)
1.004,15.4,15.4,69.9
Pmax,Module temperature (°C)
3.758,30.1
Module voltage
Voc,Vmp,Series resistance
0.626,0.476,0.0115
Module current
Isc,Imp,Shunt resistance
8.596,8.019,9.7
Observations

Number of samples,Total time[us]
100,4000.0
Time[us], Umeas[V], Imeas[V], Irrad.[kW/m²], Ucorr.[V], Icorr.[A], Pcorr.[W]
0.0,0.591,1.968,0.979,0.592,2.217,1.2906
40.0,0.591,1.978,1.005,0.594,2.004,1.1714
80.0,0.396,7.827,1.018,0.399,7.948,3.1209
120.0,-0.313,10.000,1.021,-0.312,10.172,-3.1232
160.0,-0.273,8.784,1.021,-0.273,8.914,-2.3927
200.0,-0.269,8.525,1.018,-0.268,8.671,-2.2879
240.0,-0.244,8.447,1.016,-0.244,8.606,-2.0647
280.0,-0.205,8.418,1.014,-0.205,8.593,-1.7311
320.0,-0.171,8.398,1.012,-0.171,8.589,-1.4417
360.0,-0.142,8.398,1.011,-0.141,8.597,-1.1948
400.0,-0.103,8.389,1.011,-0.102,8.587,-0.8618
440.0,-0.059,8.389,1.010,-0.058,8.595,-0.4900
480.0,-0.034,8.369,1.009,-0.034,8.583,-0.2829
520.0,0.000,8.379,1.008,0.001,8.602,0.0063
560.0,0.039,8.354,1.007,0.040,8.585,0.3371
600.0,0.078,8.354,1.006,0.079,8.593,0.6684
640.0,0.127,8.330,1.006,0.128,8.568,1.0801
680.0,0.156,8.340,1.005,0.157,8.586,1.3303
720.0,0.181,8.325,1.004,0.182,8.580,1.5355
760.0,0.225,8.325,1.004,0.226,8.580,1.9083
800.0,0.259,8.311,1.004,0.260,8.564,2.1943
840.0,0.303,8.315,1.004,0.305,8.569,2.5679
880.0,0.327,8.286,1.004,0.329,8.539,2.7649
920.0,0.361,8.281,1.004,0.364,8.534,3.0517
960.0,0.386,8.242,1.004,0.388,8.494,3.2422
1000.0,0.410,8.198,1.004,0.413,8.448,3.4288
1040.0,0.425,8.145,1.004,0.427,8.393,3.5278
1080.0,0.439,8.062,1.004,0.442,8.307,3.6120
1120.0,0.454,7.983,1.004,0.457,8.226,3.6959
1160.0,0.464,7.871,1.004,0.467,8.110,3.7220
1200.0,0.474,7.783,1.004,0.476,8.019,3.7577
1240.0,0.479,7.666,1.004,0.481,7.898,3.7390
1280.0,0.483,7.563,1.004,0.486,7.792,3.7264
1320.0,0.493,7.437,1.004,0.496,7.660,3.7375
1360.0,0.493,7.349,1.004,0.496,7.569,3.6932
1400.0,0.498,7.212,1.004,0.501,7.428,3.6600
1440.0,0.503,7.109,1.004,0.506,7.322,3.6431
1480.0,0.508,6.987,1.004,0.511,7.195,3.6150
1520.0,0.513,6.880,1.004,0.516,7.084,3.5933
1560.0,0.518,6.738,1.004,0.521,6.938,3.5525
1600.0,0.522,6.641,1.004,0.525,6.837,3.5338
1640.0,0.522,6.504,1.004,0.525,6.695,3.4607
1680.0,0.527,6.396,1.004,0.530,6.584,3.4350
1720.0,0.527,6.270,1.004,0.530,6.453,3.3665
1760.0,0.532,6.167,1.004,0.535,6.347,3.3418
1800.0,0.532,6.035,1.004,0.535,6.210,3.2700
1840.0,0.537,5.933,1.004,0.540,6.104,3.2436
1880.0,0.537,5.806,1.004,0.540,5.973,3.1738
1920.0,0.542,5.703,1.004,0.545,5.867,3.1457
1960.0,0.542,5.571,1.004,0.545,5.730,3.0726
2000.0,0.547,5.469,1.004,0.550,5.624,3.0429
2040.0,0.547,5.337,1.004,0.550,5.488,2.9691
2080.0,0.552,5.234,1.004,0.555,5.382,2.9376
2120.0,0.552,5.103,1.004,0.555,5.245,2.8632
2160.0,0.557,4.995,1.004,0.560,5.134,2.8273
2200.0,0.557,4.868,1.004,0.560,5.003,2.7550
2240.0,0.557,4.756,1.004,0.560,4.887,2.6910
2280.0,0.562,4.624,1.004,0.565,4.750,2.6388
2320.0,0.562,4.521,1.004,0.565,4.644,2.5799
2360.0,0.566,4.390,1.004,0.570,4.508,2.5259
2400.0,0.566,4.287,1.004,0.570,4.402,2.4664
2440.0,0.566,4.150,1.004,0.570,4.260,2.3872
2480.0,0.571,4.043,1.004,0.575,4.149,2.3449
2520.0,0.571,3.911,1.004,0.575,4.013,2.2679
2560.0,0.576,3.804,1.004,0.579,3.902,2.2239
2600.0,0.576,3.672,1.004,0.579,3.765,2.1461
2640.0,0.576,3.564,1.004,0.579,3.654,2.0828
2680.0,0.581,3.433,1.004,0.584,3.518,2.0220
2720.0,0.581,3.325,1.004,0.584,3.407,1.9581
2760.0,0.581,3.188,1.004,0.584,3.265,1.8768
2800.0,0.586,3.081,1.004,0.589,3.154,1.8282
2840.0,0.586,2.944,1.004,0.589,3.013,1.7462
2880.0,0.586,2.837,1.004,0.589,2.901,1.6818
2920.0,0.586,2.705,1.004,0.589,2.765,1.6027
2960.0,0.591,2.603,1.004,0.594,2.659,1.5540
3000.0,0.596,2.466,1.004,0.599,2.517,1.4835
3040.0,0.596,2.358,1.004,0.599,2.406,1.4180
3080.0,0.596,2.222,1.004,0.599,2.265,1.3347
3120.0,0.601,2.114,1.004,0.604,2.154,1.2796
3160.0,0.601,1.968,1.004,0.604,2.002,1.1895
3200.0,0.601,1.875,1.004,0.604,1.906,1.1325
3240.0,0.601,1.738,1.004,0.604,1.765,1.0485
3280.0,0.605,1.631,1.004,0.609,1.654,0.9904
3320.0,0.605,1.494,1.004,0.609,1.512,0.9057
3360.0,0.605,1.387,1.004,0.609,1.401,0.8391
3400.0,0.605,1.235,1.004,0.609,1.244,0.7453
3440.0,0.610,1.123,1.004,0.614,1.128,0.6812
3480.0,0.610,0.986,1.004,0.614,0.987,0.5958
3520.0,0.615,0.879,1.004,0.619,0.876,0.5329
3560.0,0.610,0.742,1.004,0.614,0.734,0.4433
3600.0,0.615,0.635,1.004,0.619,0.623,0.3792
3640.0,0.615,0.498,1.004,0.619,0.482,0.2931
3680.0,0.615,0.391,1.004,0.619,0.370,0.2255
3720.0,0.620,0.254,1.004,0.624,0.229,0.1405
3760.0,0.620,0.142,1.004,0.624,0.113,0.0692
3800.0,0.625,0.010,1.004,0.629,-0.024,-0.0146
3840.0,0.625,-0.103,1.004,0.629,-0.140,-0.0864
3880.0,0.625,-0.239,1.004,0.629,-0.281,-0.1739
3920.0,0.625,-0.347,1.004,0.629,-0.392,-0.2426
3960.0,0.630,-0.488,1.004,0.633,-0.539,-0.3357

File: Applied PV/Measurement of Temperature Coefficients/20200813_Si_30C_03.asc
PASAN Tester - Labo + TC 1.00, STC Performance
to 13 august 2020,11:01
Operator,Manufacturer,Module type,Serial number,Module ID code
NRIE,Sergiu,Mono 156,,Albarino T
Cell area (cm²),Module area (cm²),Cells in parallel,Cells in series
243.40,243.4,1,1
Reference cell,Calibration value (mV/kW/m²),Current range,Voltage range,Ref cell temp (°C)
MPT 1434-4,104.2,10.0,10.0,24.7
Filter name,Attenuation (%)
None,100.0
Mean irradiance (kW/m²),Cell efficiency (%),Module efficiency (%),Fill factor (%)
1.004,15.5,15.5,70.0
Pmax,Module temperature (°C)
3.763,30.1
Module voltage
Voc,Vmp,Series resistance
0.626,0.491,0.0113
Module current
Isc,Imp,Shunt resistance
8.588,7.790,20.4
Observations

Number of samples,Total time[us]
100,4000.0
Time[us], Umeas[V], Imeas[V], Irrad.[kW/m²], Ucorr.[V], Icorr.[A], Pcorr.[W]
0.0,0.591,1.958,1.000,0.594,2.026,1.1832
40.0,0.591,1.968,1.014,0.595,1.919,1.1235
80.0,0.391,7.808,1.020,0.394,7.912,3.0702
120.0,-0.317,10.000,1.021,-0.317,10.172,-3.1719
160.0,-0.273,8.774,1.020,-0.273,8.912,-2.3926
200.0,-0.269,8.525,1.017,-0.268,8.679,-2.2905
240.0,-0.239,8.442,1.015,-0.239,8.610,-2.0244
280.0,-0.220,8.418,1.013,-0.220,8.601,-1.8578
320.0,-0.166,8.394,1.012,-0.166,8.584,-1.3992
360.0,-0.132,8.403,1.012,-0.131,8.594,-1.1104
400.0,-0.093,8.384,1.010,-0.092,8.590,-0.7798
440.0,-0.078,8.389,1.010,-0.078,8.595,-0.6558
480.0,-0.034,8.369,1.009,-0.033,8.583,-0.2828
520.0,0.005,8.369,1.008,0.006,8.592,0.0479
560.0,0.039,8.345,1.007,0.040,8.575,0.3368
600.0,0.078,8.354,1.006,0.079,8.593,0.6686
640.0,0.112,8.335,1.005,0.113,8.581,0.9568
680.0,0.156,8.335,1.005,0.158,8.581,1.3296
720.0,0.186,8.320,1.004,0.187,8.575,1.5761
760.0,0.234,8.330,1.004,0.236,8.585,1.9924
800.0,0.259,8.315,1.004,0.260,8.569,2.1957
840.0,0.303,8.315,1.004,0.305,8.569,2.5680
880.0,0.327,8.291,1.004,0.329,8.544,2.7666
920.0,0.361,8.276,1.004,0.364,8.529,3.0499
960.0,0.386,8.237,1.004,0.388,8.489,3.2404
1000.0,0.410,8.198,1.004,0.413,8.448,3.4289
1040.0,0.425,8.145,1.004,0.427,8.393,3.5278
1080.0,0.444,8.062,1.004,0.447,8.307,3.6521
1120.0,0.454,7.983,1.004,0.457,8.226,3.6960
1160.0,0.464,7.876,1.004,0.467,8.115,3.7244
1200.0,0.474,7.769,1.004,0.476,8.004,3.7507
1240.0,0.479,7.651,1.003,0.481,7.891,3.7352
1280.0,0.488,7.554,1.003,0.491,7.790,3.7625
1320.0,0.493,7.417,1.004,0.496,7.640,3.7278
1360.0,0.498,7.319,1.003,0.501,7.547,3.7183
1400.0,0.503,7.197,1.004,0.506,7.413,3.6884
1440.0,0.508,7.095,1.004,0.511,7.307,3.6709
1480.0,0.508,6.968,1.004,0.511,7.175,3.6049
1520.0,0.513,6.865,1.004,0.516,7.069,3.5857
1560.0,0.513,6.743,1.004,0.516,6.943,3.5217
1600.0,0.522,6.641,1.004,0.525,6.837,3.5339
1640.0,0.522,6.504,1.004,0.525,6.695,3.4607
1680.0,0.522,6.401,1.004,0.525,6.589,3.4059
1720.0,0.527,6.274,1.004,0.530,6.458,3.3692
1760.0,0.532,6.172,1.004,0.535,6.352,3.3445
1800.0,0.532,6.035,1.004,0.535,6.210,3.2700
1840.0,0.537,5.938,1.004,0.540,6.109,3.2463
1880.0,0.537,5.811,1.004,0.540,5.978,3.1765
1920.0,0.537,5.708,1.004,0.540,5.872,3.1201
1960.0,0.542,5.576,1.004,0.545,5.735,3.0754
2000.0,0.547,5.469,1.004,0.550,5.624,3.0429
2040.0,0.547,5.342,1.004,0.550,5.493,2.9719
2080.0,0.552,5.239,1.004,0.555,5.387,2.9405
2120.0,0.552,5.103,1.004,0.555,5.245,2.8632
2160.0,0.552,5.000,1.004,0.555,5.139,2.8053
2200.0,0.557,4.873,1.004,0.560,5.008,2.7578
2240.0,0.557,4.766,1.004,0.560,4.897,2.6966
2280.0,0.562,4.629,1.004,0.565,4.755,2.6417
2320.0,0.562,4.526,1.004,0.565,4.649,2.5827
2360.0,0.562,4.395,1.004,0.565,4.513,2.5070
2400.0,0.566,4.287,1.004,0.570,4.402,2.4665
2440.0,0.566,4.155,1.004,0.570,4.265,2.3901
2480.0,0.571,4.048,1.004,0.575,4.154,2.3478
2520.0,0.566,3.916,1.004,0.570,4.018,2.2514
2560.0,0.571,3.809,1.004,0.575,3.907,2.2079
2600.0,0.576,3.667,1.004,0.579,3.760,2.1433
2640.0,0.576,3.569,1.004,0.579,3.659,2.0857
2680.0,0.581,3.433,1.004,0.584,3.518,2.0221
2720.0,0.581,3.325,1.004,0.584,3.407,1.9582
2760.0,0.581,3.188,1.004,0.584,3.265,1.8769
2800.0,0.586,3.086,1.004,0.589,3.159,1.8311
2840.0,0.586,2.949,1.004,0.589,3.018,1.7491
2880.0,0.586,2.842,1.004,0.589,2.906,1.6847
2920.0,0.586,2.705,1.004,0.589,2.765,1.6027
2960.0,0.591,2.603,1.004,0.594,2.659,1.5541
3000.0,0.596,2.466,1.004,0.599,2.517,1.4836
3040.0,0.596,2.358,1.004,0.599,2.406,1.4181
3080.0,0.596,2.222,1.004,0.599,2.265,1.3347
3120.0,0.596,2.114,1.004,0.599,2.154,1.2692
3160.0,0.601,1.973,1.004,0.604,2.007,1.1926
3200.0,0.601,1.880,1.004,0.604,1.911,1.1355
3240.0,0.601,1.743,1.004,0.604,1.770,1.0515
3280.0,0.605,1.631,1.004,0.609,1.654,0.9904
3320.0,0.605,1.499,1.004,0.609,1.517,0.9088
3360.0,0.610,1.387,1.004,0.614,1.401,0.8459
3400.0,0.605,1.240,1.004,0.609,1.249,0.7484
3440.0,0.610,1.123,1.004,0.614,1.128,0.6812
3480.0,0.610,0.991,1.004,0.614,0.992,0.5989
3520.0,0.610,0.879,1.004,0.614,0.876,0.5287
3560.0,0.615,0.742,1.004,0.619,0.734,0.4468
3600.0,0.615,0.635,1.004,0.619,0.623,0.3792
3640.0,0.615,0.498,1.004,0.619,0.482,0.2931
3680.0,0.615,0.396,1.004,0.619,0.376,0.2286
3720.0,0.620,0.254,1.004,0.624,0.229,0.1405
3760.0,0.620,0.146,1.004,0.624,0.118,0.0723
3800.0,0.625,0.010,1.004,0.629,-0.024,-0.0146
3840.0,0.625,-0.103,1.004,0.629,-0.140,-0.0864
3880.0,0.625,-0.239,1.004,0.629,-0.281,-0.1739
3920.0,0.630,-0.347,1.004,0.633,-0.392,-0.2445
3960.0,0.625,-0.483,1.004,0.629,-0.534,-0.3300

File: Applied PV/Measurement of Temperature Coefficients/20200813_Si_35C_01.asc
PASAN Tester - Labo + TC 1.00, STC Performance
to 13 august 2020,11:12
Operator,Manufacturer,Module type,Serial number,Module ID code
NRIE,Sergiu,Mono 156,,Albarino T
Cell area (cm²),Module area (cm²),Cells in parallel,Cells in series
243.40,243.4,1,1
Reference cell,Calibration value (mV/kW/m²),Current range,Voltage range,Ref cell temp (°C)
MPT 1434-4,104.2,10.0,10.0,25.0
Filter name,Attenuation (%)
None,100.0
Mean irradiance (kW/m²),Cell efficiency (%),Module efficiency (%),Fill factor (%)
1.004,15.2,15.2,69.5
Pmax,Module temperature (°C)
3.695,35.0
Module voltage
Voc,Vmp,Series resistance
0.619,0.476,0.0127
Module current
Isc,Imp,Shunt resistance
8.592,7.886,16.9
Observations

Number of samples,Total time[us]
100,4000.0
Time[us], Umeas[V], Imeas[V], Irrad.[kW/m²], Ucorr.[V], Icorr.[A], Pcorr.[W]
0.0,0.581,1.973,0.992,0.583,2.109,1.2097
40.0,0.586,1.982,1.009,0.590,1.976,1.1463
80.0,0.386,7.866,1.016,0.389,8.005,3.0661
120.0,-0.254,10.000,1.016,-0.253,10.213,-2.5467
160.0,-0.298,8.774,1.016,-0.298,8.945,-2.6191
200.0,-0.313,8.501,1.013,-0.313,8.687,-2.6719
240.0,-0.288,8.428,1.013,-0.288,8.611,-2.4408
280.0,-0.259,8.413,1.012,-0.259,8.604,-2.1905
320.0,-0.215,8.403,1.012,-0.215,8.594,-1.8146
360.0,-0.176,8.413,1.012,-0.175,8.604,-1.4844
400.0,-0.146,8.389,1.011,-0.146,8.587,-1.2337
440.0,-0.107,8.384,1.009,-0.107,8.599,-0.9051
480.0,-0.073,8.364,1.008,-0.073,8.587,-0.6146
520.0,-0.034,8.369,1.007,-0.034,8.600,-0.2843
560.0,0.000,8.354,1.007,0.001,8.585,0.0063
600.0,0.039,8.359,1.006,0.040,8.598,0.3375
640.0,0.073,8.340,1.006,0.074,8.578,0.6265
680.0,0.112,8.345,1.005,0.113,8.591,0.9584
720.0,0.146,8.330,1.004,0.148,8.585,1.2468
760.0,0.186,8.335,1.004,0.187,8.590,1.5793
800.0,0.225,8.315,1.004,0.226,8.569,1.9065
840.0,0.264,8.320,1.004,0.265,8.575,2.2387
880.0,0.298,8.301,1.004,0.300,8.554,2.5225
920.0,0.337,8.291,1.004,0.339,8.544,2.8495
960.0,0.361,8.267,1.004,0.364,8.519,3.0467
1000.0,0.386,8.228,1.004,0.388,8.479,3.2369
1040.0,0.405,8.179,1.004,0.408,8.428,3.3803
1080.0,0.425,8.101,1.004,0.427,8.347,3.5091
1120.0,0.435,8.032,1.004,0.437,8.276,3.5593
1160.0,0.449,7.935,1.004,0.452,8.175,3.6342
1200.0,0.454,7.852,1.004,0.457,8.090,3.6351
1240.0,0.464,7.739,1.004,0.467,7.973,3.6598
1280.0,0.474,7.646,1.003,0.476,7.886,3.6949
1320.0,0.479,7.534,1.004,0.481,7.761,3.6749
1360.0,0.483,7.437,1.004,0.486,7.660,3.6640
1400.0,0.488,7.319,1.004,0.491,7.539,3.6424
1440.0,0.488,7.217,1.004,0.491,7.433,3.5911
1480.0,0.493,7.090,1.004,0.496,7.301,3.5629
1520.0,0.503,6.992,1.004,0.506,7.200,3.5831
1560.0,0.503,6.870,1.004,0.506,7.074,3.5203
1600.0,0.508,6.768,1.004,0.511,6.968,3.5011
1640.0,0.513,6.631,1.004,0.516,6.827,3.4630
1680.0,0.513,6.519,1.004,0.516,6.710,3.4041
1720.0,0.518,6.392,1.004,0.521,6.579,3.3692
1760.0,0.518,6.289,1.004,0.521,6.473,3.3149
1800.0,0.522,6.157,1.004,0.526,6.337,3.2756
1840.0,0.527,6.055,1.004,0.530,6.231,3.2509
1880.0,0.527,5.923,1.004,0.530,6.094,3.1797
1920.0,0.527,5.815,1.004,0.530,5.983,3.1217
1960.0,0.532,5.684,1.004,0.535,5.847,3.0788
2000.0,0.532,5.576,1.004,0.535,5.735,3.0202
2040.0,0.537,5.444,1.004,0.540,5.599,2.9754
2080.0,0.537,5.337,1.004,0.540,5.488,2.9164
2120.0,0.542,5.205,1.004,0.545,5.352,2.8697
2160.0,0.542,5.098,1.004,0.545,5.240,2.8101
2200.0,0.547,4.966,1.004,0.550,5.104,2.7616
2240.0,0.552,4.858,1.004,0.555,4.993,2.7256
2280.0,0.552,4.722,1.004,0.555,4.851,2.6484
2320.0,0.552,4.614,1.004,0.555,4.740,2.5877
2360.0,0.557,4.482,1.004,0.560,4.604,2.5355
2400.0,0.557,4.370,1.004,0.560,4.488,2.4715
2440.0,0.562,4.229,1.004,0.565,4.341,2.4117
2480.0,0.562,4.126,1.004,0.565,4.235,2.3528
2520.0,0.562,3.994,1.004,0.565,4.099,2.2770
2560.0,0.562,3.882,1.004,0.565,3.982,2.2125
2600.0,0.566,3.745,1.004,0.570,3.841,2.1524
2640.0,0.566,3.633,1.004,0.570,3.725,2.0873
2680.0,0.566,3.496,1.004,0.570,3.583,2.0081
2720.0,0.571,3.384,1.004,0.575,3.467,1.9597
2760.0,0.571,3.252,1.004,0.575,3.331,1.8826
2800.0,0.576,3.140,1.004,0.579,3.215,1.8324
2840.0,0.576,3.003,1.004,0.579,3.073,1.7518
2880.0,0.576,2.891,1.004,0.579,2.957,1.6856
2920.0,0.581,2.754,1.004,0.584,2.816,1.6185
2960.0,0.581,2.646,1.004,0.584,2.704,1.5547
3000.0,0.581,2.505,1.004,0.584,2.558,1.4704
3040.0,0.586,2.393,1.004,0.589,2.442,1.4154
3080.0,0.586,2.256,1.004,0.589,2.300,1.3334
3120.0,0.586,2.148,1.004,0.589,2.189,1.2690
3160.0,0.591,1.997,1.004,0.594,2.033,1.1880
3200.0,0.591,1.899,1.004,0.594,1.931,1.1290
3240.0,0.591,1.758,1.004,0.594,1.785,1.0433
3280.0,0.596,1.650,1.004,0.599,1.674,0.9865
3320.0,0.596,1.509,1.004,0.599,1.527,0.9001
3360.0,0.601,1.396,1.004,0.604,1.411,0.8385
3400.0,0.601,1.245,1.004,0.604,1.255,0.7454
3440.0,0.601,1.128,1.004,0.604,1.133,0.6734
3480.0,0.605,0.991,1.004,0.609,0.992,0.5941
3520.0,0.605,0.879,1.004,0.609,0.876,0.5245
3560.0,0.605,0.737,1.004,0.609,0.729,0.4368
3600.0,0.605,0.625,1.004,0.609,0.613,0.3672
3640.0,0.610,0.488,1.004,0.614,0.472,0.2847
3680.0,0.610,0.376,1.004,0.614,0.355,0.2146
3720.0,0.610,0.234,1.004,0.614,0.209,0.1261
3760.0,0.615,0.127,1.004,0.619,0.098,0.0595
3800.0,0.615,-0.015,1.004,0.619,-0.049,-0.0297
3840.0,0.615,-0.132,1.004,0.619,-0.170,-0.1035
3880.0,0.615,-0.273,1.004,0.619,-0.317,-0.1927
3920.0,0.620,-0.381,1.004,0.624,-0.428,-0.2624
3960.0,0.620,-0.522,1.004,0.624,-0.574,-0.3523

File: Applied PV/Measurement of Temperature Coefficients/20200813_Si_35C_02.asc
PASAN Tester - Labo + TC 1.00, STC Performance
to 13 august 2020,11:12
Operator,Manufacturer,Module type,Serial number,Module ID code
NRIE,Sergiu,Mono 156,,Albarino T
Cell area (cm²),Module area (cm²),Cells in parallel,Cells in series
243.40,243.4,1,1
Reference cell,Calibration value (mV/kW/m²),Current range,Voltage range,Ref cell temp (°C)
MPT 1434-4,104.2,10.0,10.0,24.9
Filter name,Attenuation (%)
None,100.0
Mean irradiance (kW/m²),Cell efficiency (%),Module efficiency (%),Fill factor (%)
1.004,15.2,15.2,69.4
Pmax,Module temperature (°C)
3.692,35.1
Module voltage
Voc,Vmp,Series resistance
0.619,0.476,0.0127
Module current
Isc,Imp,Shunt resistance
8.600,7.877,9.9
Observations

Number of samples,Total time[us]
100,4000.0
Time[us], Umeas[V], Imeas[V], Irrad.[kW/m²], Ucorr.[V], Icorr.[A], Pcorr.[W]
0.0,0.581,1.987,0.997,0.584,2.081,1.1950
40.0,0.586,1.997,1.012,0.590,1.966,1.1413
80.0,0.381,7.910,1.019,0.385,8.026,3.0378
120.0,-0.342,10.000,1.020,-0.341,10.180,-3.4189
160.0,-0.317,8.799,1.019,-0.317,8.946,-2.7893
200.0,-0.308,8.525,1.016,-0.307,8.687,-2.6275
240.0,-0.283,8.447,1.015,-0.283,8.615,-2.3985
280.0,-0.254,8.428,1.013,-0.254,8.611,-2.1498
320.0,-0.220,8.408,1.012,-0.220,8.599,-1.8572
360.0,-0.176,8.413,1.012,-0.175,8.604,-1.4844
400.0,-0.137,8.398,1.011,-0.136,8.597,-1.1521
440.0,-0.103,8.394,1.010,-0.102,8.600,-0.8629
480.0,-0.063,8.374,1.009,-0.063,8.588,-0.5309
520.0,-0.024,8.379,1.008,-0.024,8.602,-0.2004
560.0,0.015,8.359,1.007,0.015,8.590,0.1307
600.0,0.049,8.359,1.006,0.050,8.598,0.4205
640.0,0.078,8.345,1.005,0.079,8.591,0.6681
680.0,0.122,8.345,1.005,0.123,8.591,1.0413
720.0,0.166,8.330,1.004,0.167,8.585,1.4126
760.0,0.200,8.340,1.004,0.202,8.595,1.7046
800.0,0.249,8.306,1.004,0.251,8.559,2.1108
840.0,0.269,8.325,1.004,0.270,8.580,2.2815
880.0,0.303,8.306,1.004,0.305,8.559,2.5653
920.0,0.337,8.296,1.004,0.339,8.549,2.8512
960.0,0.361,8.262,1.004,0.364,8.514,3.0449
1000.0,0.391,8.218,1.004,0.393,8.468,3.2739
1040.0,0.410,8.169,1.004,0.413,8.418,3.4169
1080.0,0.425,8.091,1.004,0.427,8.337,3.5048
1120.0,0.439,8.027,1.004,0.442,8.271,3.5970
1160.0,0.449,7.925,1.004,0.452,8.165,3.6297
1200.0,0.459,7.842,1.004,0.462,8.079,3.6695
1240.0,0.464,7.734,1.004,0.467,7.968,3.6575
1280.0,0.474,7.646,1.004,0.476,7.877,3.6918
1320.0,0.479,7.529,1.003,0.481,7.765,3.6756
1360.0,0.483,7.437,1.004,0.486,7.660,3.6640
1400.0,0.483,7.314,1.004,0.486,7.534,3.6036
1440.0,0.488,7.217,1.004,0.491,7.433,3.5911
1480.0,0.493,7.090,1.004,0.496,7.301,3.5629
1520.0,0.498,6.992,1.004,0.501,7.200,3.5484
1560.0,0.503,6.870,1.004,0.506,7.074,3.5203
1600.0,0.503,6.763,1.004,0.506,6.963,3.4650
1640.0,0.513,6.626,1.004,0.516,6.822,3.4604
1680.0,0.513,6.523,1.003,0.516,6.724,3.4102
1720.0,0.518,6.392,1.004,0.521,6.579,3.3692
1760.0,0.518,6.289,1.004,0.521,6.473,3.3149
1800.0,0.518,6.157,1.004,0.521,6.337,3.2450
1840.0,0.522,6.050,1.004,0.525,6.225,3.2181
1880.0,0.527,5.923,1.004,0.530,6.094,3.1797
1920.0,0.532,5.820,1.004,0.535,5.988,3.1532
1960.0,0.527,5.684,1.004,0.530,5.847,3.0505
2000.0,0.537,5.576,1.004,0.540,5.735,3.0479
2040.0,0.537,5.449,1.004,0.540,5.604,2.9781
2080.0,0.537,5.342,1.004,0.540,5.493,2.9190
2120.0,0.542,5.205,1.004,0.545,5.351,2.8697
2160.0,0.547,5.098,1.004,0.550,5.240,2.8354
2200.0,0.547,4.966,1.004,0.550,5.104,2.7616
2240.0,0.547,4.858,1.004,0.550,4.993,2.7015
2280.0,0.547,4.722,1.004,0.550,4.851,2.6249
2320.0,0.552,4.614,1.004,0.555,4.740,2.5877
2360.0,0.552,4.482,1.004,0.555,4.604,2.5132
2400.0,0.552,4.370,1.004,0.555,4.488,2.4498
2440.0,0.557,4.233,1.004,0.560,4.346,2.3936
2480.0,0.557,4.126,1.004,0.560,4.235,2.3324
2520.0,0.562,3.994,1.004,0.565,4.099,2.2770
2560.0,0.562,3.882,1.004,0.565,3.982,2.2125
2600.0,0.566,3.745,1.004,0.570,3.841,2.1524
2640.0,0.566,3.633,1.004,0.570,3.725,2.0873
2680.0,0.566,3.501,1.004,0.570,3.588,2.0109
2720.0,0.571,3.389,1.004,0.575,3.472,1.9625
2760.0,0.571,3.252,1.004,0.575,3.331,1.8826
2800.0,0.571,3.140,1.004,0.575,3.215,1.8169
2840.0,0.576,3.003,1.004,0.579,3.073,1.7518
2880.0,0.576,2.896,1.004,0.579,2.962,1.6884
2920.0,0.576,2.759,1.004,0.579,2.821,1.6078
2960.0,0.581,2.646,1.004,0.584,2.704,1.5546
3000.0,0.581,2.510,1.004,0.584,2.563,1.4733
3040.0,0.586,2.397,1.004,0.589,2.447,1.4183
3080.0,0.586,2.256,1.004,0.589,2.300,1.3334
3120.0,0.586,2.148,1.004,0.589,2.189,1.2690
3160.0,0.591,2.002,1.004,0.594,2.038,1.1910
3200.0,0.591,1.904,1.004,0.594,1.937,1.1319
3240.0,0.596,1.763,1.004,0.599,1.790,1.0549
3280.0,0.591,1.655,1.004,0.594,1.679,0.9813
3320.0,0.596,1.514,1.004,0.599,1.532,0.9031
3360.0,0.596,1.401,1.004,0.599,1.416,0.8346
3400.0,0.601,1.250,1.004,0.604,1.260,0.7484
3440.0,0.601,1.133,1.004,0.604,1.138,0.6764
3480.0,0.605,0.991,1.004,0.609,0.992,0.5941
3520.0,0.605,0.879,1.004,0.609,0.876,0.5245
3560.0,0.605,0.737,1.004,0.609,0.729,0.4368
3600.0,0.605,0.630,1.004,0.609,0.618,0.3702
3640.0,0.610,0.493,1.004,0.614,0.477,0.2878
3680.0,0.610,0.376,1.004,0.614,0.355,0.2145
3720.0,0.610,0.234,1.004,0.614,0.209,0.1261
3760.0,0.615,0.127,1.004,0.619,0.098,0.0594
3800.0,0.615,-0.010,1.004,0.619,-0.044,-0.0266
3840.0,0.615,-0.127,1.004,0.619,-0.165,-0.1004
3880.0,0.615,-0.269,1.004,0.619,-0.312,-0.1896
3920.0,0.620,-0.376,1.004,0.624,-0.423,-0.2593
3960.0,0.620,-0.522,1.004,0.624,-0.574,-0.3523

File: Applied PV/Measurement of Temperature Coefficients/20200813_Si_35C_03.asc
PASAN Tester - Labo + TC 1.00, STC Performance
to 13 august 2020,11:13
Operator,Manufacturer,Module type,Serial number,Module ID code
NRIE,Sergiu,Mono 156,,Albarino T
Cell area (cm²),Module area (cm²),Cells in parallel,Cells in series
243.40,243.4,1,1
Reference cell,Calibration value (mV/kW/m²),Current range,Voltage range,Ref cell temp (°C)
MPT 1434-4,104.2,10.0,10.0,24.9
Filter name,Attenuation (%)
None,100.0
Mean irradiance (kW/m²),Cell efficiency (%),Module efficiency (%),Fill factor (%)
1.004,15.1,15.1,69.0
Pmax,Module temperature (°C)
3.665,35.1
Module voltage
Voc,Vmp,Series resistance
0.618,0.472,0.0124
Module current
Isc,Imp,Shunt resistance
8.595,7.903,18.0
Observations

Number of samples,Total time[us]
100,4000.0
Time[us], Umeas[V], Imeas[V], Irrad.[kW/m²], Ucorr.[V], Icorr.[A], Pcorr.[W]
0.0,0.581,1.987,1.000,0.584,2.056,1.1811
40.0,0.586,1.997,1.014,0.590,1.949,1.1320
80.0,0.381,7.905,1.019,0.385,8.021,3.0356
120.0,-0.347,10.000,1.020,-0.346,10.180,-3.4686
160.0,-0.322,8.784,1.019,-0.322,8.930,-2.8281
200.0,-0.313,8.516,1.016,-0.312,8.677,-2.6667
240.0,-0.288,8.438,1.015,-0.288,8.605,-2.4375
280.0,-0.254,8.428,1.014,-0.254,8.603,-2.1472
320.0,-0.210,8.403,1.013,-0.210,8.586,-1.7708
360.0,-0.171,8.408,1.011,-0.171,8.607,-1.4446
400.0,-0.132,8.389,1.010,-0.131,8.595,-1.1115
440.0,-0.088,8.389,1.009,-0.087,8.604,-0.7397
480.0,-0.054,8.374,1.009,-0.053,8.588,-0.4482
520.0,-0.015,8.374,1.008,-0.014,8.597,-0.1175
560.0,0.020,8.354,1.007,0.020,8.585,0.1719
600.0,0.059,8.364,1.006,0.060,8.603,0.5036
640.0,0.098,8.340,1.005,0.099,8.586,0.8334
680.0,0.137,8.345,1.005,0.138,8.591,1.1656
720.0,0.171,8.330,1.004,0.172,8.585,1.4539
760.0,0.210,8.335,1.004,0.211,8.590,1.7865
800.0,0.244,8.320,1.004,0.246,8.575,2.0731
840.0,0.283,8.320,1.004,0.285,8.575,2.4042
880.0,0.303,8.306,1.004,0.305,8.559,2.5652
920.0,0.337,8.291,1.004,0.339,8.544,2.8494
960.0,0.356,8.271,1.004,0.359,8.524,3.0073
1000.0,0.386,8.228,1.004,0.388,8.479,3.2368
1040.0,0.400,8.188,1.004,0.403,8.438,3.3436
1080.0,0.420,8.115,1.004,0.422,8.362,3.4750
1120.0,0.435,8.047,1.004,0.437,8.292,3.5657
1160.0,0.444,7.954,1.004,0.447,8.196,3.6035
1200.0,0.454,7.871,1.004,0.457,8.110,3.6441
1240.0,0.459,7.764,1.004,0.462,7.999,3.6327
1280.0,0.469,7.671,1.004,0.472,7.903,3.6654
1320.0,0.474,7.554,1.004,0.476,7.781,3.6468
1360.0,0.479,7.461,1.004,0.481,7.685,3.6389
1400.0,0.483,7.334,1.004,0.486,7.554,3.6132
1440.0,0.488,7.241,1.004,0.491,7.458,3.6033
1480.0,0.493,7.114,1.004,0.496,7.327,3.5752
1520.0,0.498,7.012,1.004,0.501,7.221,3.5583
1560.0,0.503,6.890,1.004,0.506,7.094,3.5303
1600.0,0.503,6.787,1.004,0.506,6.988,3.4775
1640.0,0.508,6.646,1.004,0.511,6.842,3.4376
1680.0,0.513,6.538,1.004,0.516,6.731,3.4142
1720.0,0.513,6.411,1.004,0.516,6.599,3.3476
1760.0,0.518,6.304,1.004,0.521,6.488,3.3226
1800.0,0.522,6.177,1.004,0.525,6.357,3.2860
1840.0,0.522,6.069,1.004,0.525,6.246,3.2285
1880.0,0.527,5.938,1.004,0.530,6.109,3.1875
1920.0,0.527,5.835,1.004,0.530,6.003,3.1322
1960.0,0.527,5.698,1.004,0.530,5.862,3.0584
2000.0,0.532,5.591,1.004,0.535,5.751,3.0281
2040.0,0.537,5.459,1.004,0.540,5.614,2.9834
2080.0,0.537,5.352,1.004,0.540,5.503,2.9244
2120.0,0.542,5.220,1.004,0.545,5.367,2.8778
2160.0,0.547,5.112,1.004,0.550,5.256,2.8436
2200.0,0.547,4.976,1.004,0.550,5.114,2.7670
2240.0,0.547,4.868,1.004,0.550,5.003,2.7069
2280.0,0.547,4.731,1.004,0.550,4.861,2.6304
2320.0,0.552,4.624,1.004,0.555,4.750,2.5932
2360.0,0.557,4.487,1.004,0.560,4.609,2.5382
2400.0,0.557,4.385,1.004,0.560,4.503,2.4798
2440.0,0.557,4.243,1.004,0.560,4.356,2.3991
2480.0,0.557,4.136,1.004,0.560,4.245,2.3379
2520.0,0.562,3.999,1.004,0.565,4.104,2.2798
2560.0,0.562,3.892,1.004,0.565,3.993,2.2180
2600.0,0.566,3.755,1.004,0.570,3.851,2.1581
2640.0,0.566,3.643,1.004,0.570,3.735,2.0929
2680.0,0.566,3.506,1.003,0.570,3.602,2.0180
2720.0,0.571,3.394,1.004,0.575,3.477,1.9654
2760.0,0.571,3.257,1.004,0.575,3.336,1.8854
2800.0,0.576,3.145,1.004,0.579,3.220,1.8353
2840.0,0.576,3.008,1.004,0.579,3.078,1.7547
2880.0,0.576,2.900,1.004,0.579,2.967,1.6913
2920.0,0.581,2.759,1.004,0.584,2.821,1.6214
2960.0,0.581,2.646,1.004,0.584,2.704,1.5546
3000.0,0.586,2.510,1.004,0.589,2.563,1.4857
3040.0,0.586,2.402,1.004,0.589,2.452,1.4213
3080.0,0.586,2.261,1.004,0.589,2.305,1.3363
3120.0,0.586,2.148,1.004,0.589,2.189,1.2690
3160.0,0.586,2.002,1.004,0.589,2.038,1.1811
3200.0,0.591,1.904,1.004,0.594,1.937,1.1319
3240.0,0.591,1.763,1.004,0.594,1.790,1.0463
3280.0,0.596,1.655,1.004,0.599,1.679,0.9894
3320.0,0.596,1.514,1.004,0.599,1.532,0.9031
3360.0,0.596,1.401,1.004,0.599,1.416,0.8346
3400.0,0.596,1.245,1.004,0.599,1.255,0.7393
3440.0,0.601,1.133,1.004,0.604,1.138,0.6764
3480.0,0.601,0.991,1.004,0.604,0.992,0.5893
3520.0,0.605,0.879,1.004,0.609,0.876,0.5245
3560.0,0.605,0.737,1.004,0.609,0.729,0.4368
3600.0,0.605,0.625,1.004,0.609,0.613,0.3672
3640.0,0.610,0.483,1.004,0.614,0.466,0.2817
3680.0,0.610,0.376,1.004,0.614,0.355,0.2145
3720.0,0.610,0.234,1.004,0.614,0.209,0.1261
3760.0,0.615,0.122,1.004,0.619,0.093,0.0564
3800.0,0.615,-0.015,1.004,0.619,-0.049,-0.0297
3840.0,0.615,-0.132,1.004,0.619,-0.170,-0.1035
3880.0,0.620,-0.269,1.004,0.624,-0.312,-0.1911
3920.0,0.620,-0.386,1.004,0.624,-0.433,-0.2655
3960.0,0.620,-0.522,1.004,0.624,-0.574,-0.3523
