Repository: KrishnaMohinani/SAheart

File: Applied PV/Measurement of Temperature Coefficients/20200813_Si_40C_01.asc
PASAN Tester - Labo + TC 1.00, STC Performance
to 13 august 2020,11:25
Operator,Manufacturer,Module type,Serial number,Module ID code
NRIE,Sergiu,Mono 156,,Albarino T
Cell area (cm²),Module area (cm²),Cells in parallel,Cells in series
243.40,243.4,1,1
Reference cell,Calibration value (mV/kW/m²),Current range,Voltage range,Ref cell temp (°C)
MPT 1434-4,104.2,10.0,10.0,25.4
Filter name,Attenuation (%)
None,100.0
Mean irradiance (kW/m²),Cell efficiency (%),Module efficiency (%),Fill factor (%)
1.004,14.8,14.8,68.8
Pmax,Module temperature (°C)
3.603,39.9
Module voltage
Voc,Vmp,Series resistance
0.609,0.462,0.0126
Module current
Isc,Imp,Shunt resistance
8.609,7.933,11.3
Observations

Number of samples,Total time[us]
100,4000.0
Time[us], Umeas[V], Imeas[V], Irrad.[kW/m²], Ucorr.[V], Icorr.[A], Pcorr.[W]
0.0,0.571,1.968,0.995,0.574,2.078,1.1727
40.0,0.576,1.973,1.012,0.580,1.941,1.1078
80.0,0.371,7.915,1.020,0.375,8.023,2.9599
120.0,-0.195,10.000,1.020,-0.194,10.180,-1.9448
160.0,-0.283,8.813,1.019,-0.283,8.961,-2.4914
200.0,-0.313,8.535,1.016,-0.312,8.697,-2.6727
240.0,-0.298,8.457,1.015,-0.298,8.625,-2.5263
280.0,-0.269,8.433,1.013,-0.269,8.616,-2.2759
320.0,-0.234,8.413,1.012,-0.234,8.604,-1.9829
360.0,-0.195,8.413,1.011,-0.195,8.612,-1.6531
400.0,-0.161,8.394,1.010,-0.161,8.600,-1.3611
440.0,-0.122,8.403,1.010,-0.122,8.610,-1.0302
480.0,-0.088,8.389,1.009,-0.087,8.603,-0.7395
520.0,-0.049,8.389,1.008,-0.048,8.612,-0.4086
560.0,-0.010,8.369,1.007,-0.009,8.600,-0.0768
600.0,0.024,8.369,1.006,0.025,8.608,0.2131
640.0,0.059,8.354,1.005,0.059,8.601,0.5027
680.0,0.098,8.354,1.005,0.099,8.601,0.8349
720.0,0.137,8.340,1.004,0.138,8.595,1.1653
760.0,0.171,8.345,1.004,0.172,8.600,1.4565
800.0,0.210,8.330,1.004,0.211,8.585,1.7855
840.0,0.244,8.335,1.004,0.246,8.590,2.0768
880.0,0.278,8.315,1.004,0.280,8.569,2.3615
920.0,0.313,8.306,1.004,0.314,8.559,2.6479
960.0,0.337,8.281,1.004,0.339,8.534,2.8461
1000.0,0.371,8.252,1.004,0.373,8.504,3.1233
1040.0,0.386,8.208,1.004,0.388,8.458,3.2291
1080.0,0.405,8.140,1.004,0.408,8.388,3.3641
1120.0,0.420,8.071,1.004,0.422,8.317,3.4561
1160.0,0.435,7.974,1.004,0.437,8.216,3.5331
1200.0,0.439,7.896,1.004,0.442,8.135,3.5376
1240.0,0.449,7.788,1.003,0.452,8.032,3.5697
1280.0,0.459,7.700,1.004,0.462,7.933,3.6030
1320.0,0.459,7.578,1.004,0.462,7.807,3.5456
1360.0,0.469,7.490,1.004,0.472,7.716,3.5788
1400.0,0.474,7.368,1.004,0.476,7.589,3.5568
1440.0,0.479,7.271,1.004,0.481,7.488,3.5456
1480.0,0.483,7.139,1.004,0.486,7.352,3.5165
1520.0,0.488,7.046,1.004,0.491,7.256,3.5057
1560.0,0.488,6.919,1.004,0.491,7.125,3.4422
1600.0,0.493,6.816,1.004,0.496,7.019,3.4248
1640.0,0.498,6.675,1.003,0.501,6.880,3.3899
1680.0,0.503,6.567,1.004,0.506,6.761,3.3644
1720.0,0.503,6.436,1.004,0.506,6.625,3.2965
1760.0,0.508,6.333,1.004,0.511,6.518,3.2752
1800.0,0.508,6.196,1.004,0.511,6.377,3.2041
1840.0,0.513,6.094,1.004,0.516,6.271,3.1811
1880.0,0.518,5.967,1.004,0.521,6.140,3.1441
1920.0,0.518,5.859,1.004,0.521,6.028,3.0872
1960.0,0.522,5.723,1.004,0.525,5.887,3.0432
2000.0,0.522,5.610,1.004,0.525,5.771,2.9831
2040.0,0.522,5.483,1.004,0.525,5.639,2.9152
2080.0,0.527,5.371,1.004,0.530,5.523,2.8818
2120.0,0.527,5.234,1.004,0.530,5.382,2.8080
2160.0,0.532,5.127,1.004,0.535,5.271,2.7755
2200.0,0.532,4.995,1.004,0.535,5.134,2.7036
2240.0,0.537,4.883,1.004,0.540,5.018,2.6667
2280.0,0.537,4.746,1.004,0.540,4.877,2.5915
2320.0,0.537,4.639,1.004,0.540,4.765,2.5324
2360.0,0.542,4.497,1.004,0.545,4.619,2.4769
2400.0,0.547,4.395,1.004,0.550,4.513,2.4418
2440.0,0.547,4.253,1.004,0.550,4.366,2.3625
2480.0,0.547,4.146,1.004,0.550,4.255,2.3024
2520.0,0.552,4.009,1.004,0.555,4.114,2.2457
2560.0,0.557,3.896,1.004,0.560,3.998,2.2016
2600.0,0.557,3.755,1.004,0.560,3.851,2.1209
2640.0,0.557,3.647,1.004,0.560,3.740,2.0597
2680.0,0.562,3.506,1.004,0.565,3.593,1.9964
2720.0,0.562,3.398,1.004,0.565,3.482,1.9346
2760.0,0.562,3.257,1.004,0.565,3.336,1.8532
2800.0,0.562,3.145,1.004,0.565,3.220,1.7887
2840.0,0.566,3.008,1.004,0.570,3.078,1.7249
2880.0,0.566,2.896,1.004,0.570,2.962,1.6598
2920.0,0.571,2.754,1.004,0.575,2.816,1.5913
2960.0,0.571,2.642,1.004,0.575,2.699,1.5257
3000.0,0.571,2.500,1.004,0.575,2.553,1.4429
3040.0,0.576,2.393,1.004,0.579,2.442,1.3918
3080.0,0.576,2.251,1.004,0.579,2.295,1.3083
3120.0,0.581,2.139,1.004,0.584,2.179,1.2526
3160.0,0.581,1.992,1.004,0.584,2.027,1.1655
3200.0,0.581,1.890,1.004,0.584,1.921,1.1045
3240.0,0.581,1.753,1.004,0.584,1.780,1.0232
3280.0,0.586,1.641,1.004,0.589,1.664,0.9644
3320.0,0.586,1.499,1.004,0.589,1.517,0.8795
3360.0,0.586,1.382,1.004,0.589,1.396,0.8092
3400.0,0.591,1.226,1.004,0.594,1.234,0.7215
3440.0,0.591,1.113,1.004,0.594,1.118,0.6536
3480.0,0.591,0.972,1.004,0.594,0.972,0.5679
3520.0,0.596,0.859,1.004,0.599,0.855,0.5041
3560.0,0.596,0.718,1.004,0.599,0.709,0.4178
3600.0,0.596,0.601,1.004,0.599,0.588,0.3463
3640.0,0.601,0.464,1.004,0.604,0.446,0.2651
3680.0,0.601,0.347,1.004,0.604,0.325,0.1931
3720.0,0.605,0.210,1.004,0.609,0.184,0.1099
3760.0,0.605,0.098,1.004,0.609,0.067,0.0403
3800.0,0.605,-0.044,1.004,0.609,-0.079,-0.0474
3840.0,0.605,-0.156,1.004,0.609,-0.195,-0.1170
3880.0,0.605,-0.303,1.004,0.609,-0.347,-0.2078
3920.0,0.610,-0.415,1.004,0.614,-0.463,-0.2796
3960.0,0.615,-0.557,1.004,0.619,-0.610,-0.3710

File: Applied PV/Measurement of Temperature Coefficients/20200813_Si_40C_02.asc
PASAN Tester - Labo + TC 1.00, STC Performance
to 13 august 2020,11:25
Operator,Manufacturer,Module type,Serial number,Module ID code
NRIE,Sergiu,Mono 156,,Albarino T
Cell area (cm²),Module area (cm²),Cells in parallel,Cells in series
243.40,243.4,1,1
Reference cell,Calibration value (mV/kW/m²),Current range,Voltage range,Ref cell temp (°C)
MPT 1434-4,104.2,10.0,10.0,25.4
Filter name,Attenuation (%)
None,100.0
Mean irradiance (kW/m²),Cell efficiency (%),Module efficiency (%),Fill factor (%)
1.004,14.8,14.8,68.7
Pmax,Module temperature (°C)
3.596,40.0
Module voltage
Voc,Vmp,Series resistance
0.609,0.462,0.0128
Module current
Isc,Imp,Shunt resistance
8.603,7.918,14.7
Observations

Number of samples,Total time[us]
100,4000.0
Time[us], Umeas[V], Imeas[V], Irrad.[kW/m²], Ucorr.[V], Icorr.[A], Pcorr.[W]
0.0,0.571,1.968,0.974,0.571,2.270,1.2756
40.0,0.576,1.978,1.005,0.580,2.004,1.1425
80.0,0.371,7.935,1.018,0.375,8.060,2.9719
120.0,-0.156,10.000,1.021,-0.155,10.172,-1.5490
160.0,-0.249,8.813,1.020,-0.248,8.953,-2.1853
200.0,-0.293,8.545,1.018,-0.293,8.691,-2.5009
240.0,-0.283,8.462,1.015,-0.283,8.630,-2.4026
280.0,-0.259,8.442,1.014,-0.259,8.618,-2.1921
320.0,-0.220,8.418,1.013,-0.219,8.601,-1.8566
360.0,-0.186,8.418,1.012,-0.185,8.609,-1.5683
400.0,-0.151,8.398,1.010,-0.151,8.605,-1.2787
440.0,-0.112,8.408,1.010,-0.112,8.615,-0.9475
480.0,-0.068,8.379,1.010,-0.068,8.585,-0.5712
520.0,-0.044,8.389,1.009,-0.043,8.603,-0.3656
560.0,-0.005,8.374,1.008,-0.004,8.597,-0.0342
600.0,0.034,8.374,1.007,0.035,8.605,0.2971
640.0,0.068,8.350,1.006,0.069,8.588,0.5858
680.0,0.107,8.354,1.005,0.108,8.601,0.9180
720.0,0.142,8.335,1.004,0.143,8.590,1.2061
760.0,0.176,8.345,1.004,0.177,8.600,1.4981
800.0,0.215,8.330,1.004,0.216,8.585,1.8270
840.0,0.254,8.330,1.004,0.256,8.585,2.1585
880.0,0.283,8.315,1.004,0.285,8.569,2.4029
920.0,0.317,8.306,1.004,0.319,8.559,2.6893
960.0,0.342,8.276,1.004,0.344,8.529,2.8856
1000.0,0.371,8.237,1.004,0.373,8.489,3.1178
1040.0,0.386,8.193,1.004,0.388,8.443,3.2234
1080.0,0.405,8.125,1.004,0.408,8.372,3.3580
1120.0,0.420,8.062,1.004,0.422,8.307,3.4520
1160.0,0.430,7.959,1.004,0.432,8.201,3.4871
1200.0,0.439,7.881,1.004,0.442,8.120,3.5311
1240.0,0.449,7.778,1.004,0.452,8.014,3.5623
1280.0,0.459,7.686,1.004,0.462,7.918,3.5961
1320.0,0.464,7.568,1.004,0.467,7.797,3.5787
1360.0,0.469,7.471,1.004,0.472,7.695,3.5695
1400.0,0.474,7.349,1.004,0.476,7.569,3.5474
1440.0,0.479,7.251,1.004,0.481,7.468,3.5361
1480.0,0.483,7.119,1.004,0.486,7.332,3.5069
1520.0,0.483,7.021,1.004,0.486,7.231,3.4586
1560.0,0.493,6.895,1.004,0.496,7.099,3.4643
1600.0,0.493,6.792,1.004,0.496,6.993,3.4126
1640.0,0.498,6.650,1.004,0.501,6.847,3.3741
1680.0,0.498,6.543,1.004,0.501,6.736,3.3193
1720.0,0.503,6.411,1.004,0.506,6.599,3.2840
1760.0,0.508,6.304,1.004,0.511,6.488,3.2600
1800.0,0.508,6.172,1.004,0.511,6.352,3.1915
1840.0,0.513,6.064,1.004,0.516,6.241,3.1657
1880.0,0.518,5.928,1.004,0.521,6.099,3.1234
1920.0,0.518,5.825,1.004,0.521,5.993,3.0691
1960.0,0.522,5.688,1.004,0.526,5.852,3.0249
2000.0,0.522,5.581,1.004,0.526,5.740,2.9675
2040.0,0.527,5.444,1.004,0.530,5.599,2.9214
2080.0,0.527,5.337,1.004,0.530,5.488,2.8634
2120.0,0.532,5.205,1.004,0.535,5.351,2.8180
2160.0,0.537,5.098,1.004,0.540,5.240,2.7848
2200.0,0.532,4.961,1.004,0.535,5.099,2.6850
2240.0,0.537,4.854,1.004,0.540,4.988,2.6506
2280.0,0.542,4.717,1.004,0.545,4.846,2.5988
2320.0,0.542,4.609,1.004,0.545,4.735,2.5392
2360.0,0.542,4.473,1.004,0.545,4.594,2.4634
2400.0,0.547,4.365,1.004,0.550,4.483,2.4254
2440.0,0.547,4.224,1.004,0.550,4.336,2.3461
2480.0,0.552,4.116,1.004,0.555,4.225,2.3064
2520.0,0.552,3.984,1.004,0.555,4.089,2.2319
2560.0,0.552,3.872,1.004,0.555,3.972,2.1685
2600.0,0.557,3.735,1.004,0.560,3.831,2.1098
2640.0,0.557,3.623,1.004,0.560,3.715,2.0458
2680.0,0.562,3.486,1.004,0.565,3.573,1.9851
2720.0,0.562,3.374,1.004,0.565,3.457,1.9206
2760.0,0.562,3.237,1.004,0.565,3.316,1.8420
2800.0,0.566,3.125,1.004,0.570,3.199,1.7929
2840.0,0.566,2.988,1.004,0.570,3.058,1.7136
2880.0,0.566,2.876,1.004,0.570,2.942,1.6485
2920.0,0.571,2.734,1.004,0.575,2.795,1.5799
2960.0,0.571,2.627,1.004,0.575,2.684,1.5171
3000.0,0.571,2.490,1.004,0.575,2.543,1.4372
3040.0,0.576,2.378,1.004,0.579,2.427,1.3832
3080.0,0.576,2.236,1.004,0.579,2.280,1.2997
3120.0,0.576,2.124,1.004,0.579,2.164,1.2335
3160.0,0.581,1.978,1.004,0.584,2.012,1.1568
3200.0,0.581,1.880,1.004,0.584,1.911,1.0987
3240.0,0.586,1.738,1.004,0.589,1.765,1.0230
3280.0,0.586,1.631,1.004,0.589,1.654,0.9586
3320.0,0.586,1.489,1.004,0.589,1.507,0.8736
3360.0,0.586,1.372,1.004,0.589,1.386,0.8034
3400.0,0.591,1.221,1.004,0.594,1.229,0.7185
3440.0,0.591,1.104,1.004,0.594,1.108,0.6476
3480.0,0.591,0.967,1.004,0.594,0.967,0.5650
3520.0,0.596,0.854,1.004,0.599,0.850,0.5012
3560.0,0.596,0.713,1.004,0.599,0.704,0.4148
3600.0,0.596,0.601,1.004,0.599,0.588,0.3463
3640.0,0.601,0.464,1.004,0.604,0.446,0.2651
3680.0,0.601,0.352,1.004,0.604,0.330,0.1961
3720.0,0.605,0.210,1.004,0.609,0.184,0.1099
3760.0,0.605,0.098,1.004,0.609,0.067,0.0403
3800.0,0.605,-0.039,1.004,0.609,-0.074,-0.0444
3840.0,0.605,-0.156,1.004,0.609,-0.195,-0.1170
3880.0,0.605,-0.298,1.004,0.609,-0.342,-0.2048
3920.0,0.610,-0.410,1.004,0.614,-0.458,-0.2766
3960.0,0.610,-0.552,1.004,0.614,-0.605,-0.3650

File: Applied PV/Measurement of Temperature Coefficients/20200813_Si_40C_03.asc
PASAN Tester - Labo + TC 1.00, STC Performance
to 13 august 2020,11:25
Operator,Manufacturer,Module type,Serial number,Module ID code
NRIE,Sergiu,Mono 156,,Albarino T
Cell area (cm²),Module area (cm²),Cells in parallel,Cells in series
243.40,243.4,1,1
Reference cell,Calibration value (mV/kW/m²),Current range,Voltage range,Ref cell temp (°C)
MPT 1434-4,104.2,10.0,10.0,25.3
Filter name,Attenuation (%)
None,100.0
Mean irradiance (kW/m²),Cell efficiency (%),Module efficiency (%),Fill factor (%)
1.004,14.8,14.8,68.7
Pmax,Module temperature (°C)
3.592,40.0
Module voltage
Voc,Vmp,Series resistance
0.609,0.457,0.0124
Module current
Isc,Imp,Shunt resistance
8.598,7.994,18.3
Observations

Number of samples,Total time[us]
100,4000.0
Time[us], Umeas[V], Imeas[V], Irrad.[kW/m²], Ucorr.[V], Icorr.[A], Pcorr.[W]
0.0,0.571,1.958,1.000,0.574,2.026,1.1441
40.0,0.576,1.963,1.014,0.580,1.914,1.0930
80.0,0.371,7.900,1.019,0.375,8.016,2.9563
120.0,-0.171,10.000,1.020,-0.170,10.180,-1.6995
160.0,-0.269,8.809,1.019,-0.268,8.956,-2.3606
200.0,-0.298,8.535,1.017,-0.298,8.689,-2.5437
240.0,-0.283,8.462,1.016,-0.283,8.622,-2.3999
280.0,-0.254,8.442,1.014,-0.254,8.618,-2.1510
320.0,-0.215,8.418,1.013,-0.215,8.601,-1.8154
360.0,-0.181,8.418,1.012,-0.180,8.609,-1.5271
400.0,-0.151,8.398,1.011,-0.151,8.597,-1.2769
440.0,-0.112,8.394,1.010,-0.112,8.600,-0.9461
480.0,-0.068,8.379,1.009,-0.068,8.593,-0.5729
520.0,-0.044,8.394,1.008,-0.043,8.617,-0.3673
560.0,-0.005,8.364,1.007,-0.004,8.595,-0.0353
600.0,0.029,8.364,1.006,0.030,8.603,0.2545
640.0,0.068,8.345,1.006,0.069,8.583,0.5853
680.0,0.112,8.350,1.005,0.113,8.596,0.9588
720.0,0.146,8.335,1.005,0.148,8.581,1.2471
760.0,0.186,8.345,1.004,0.187,8.600,1.5810
800.0,0.220,8.325,1.004,0.221,8.580,1.8672
840.0,0.259,8.330,1.004,0.260,8.585,2.1998
880.0,0.288,8.306,1.004,0.290,8.559,2.4413
920.0,0.322,8.296,1.003,0.324,8.558,2.7291
960.0,0.347,8.267,1.004,0.349,8.519,2.9232
1000.0,0.376,8.228,1.003,0.378,8.487,3.1572
1040.0,0.396,8.184,1.004,0.398,8.433,3.3008
1080.0,0.410,8.110,1.004,0.413,8.357,3.3922
1120.0,0.425,8.042,1.004,0.427,8.287,3.4835
1160.0,0.435,7.944,1.004,0.437,8.186,3.5201
1200.0,0.444,7.866,1.004,0.447,8.105,3.5636
1240.0,0.454,7.759,1.004,0.457,7.994,3.5919
1280.0,0.459,7.666,1.004,0.462,7.898,3.5869
1320.0,0.464,7.549,1.004,0.467,7.776,3.5693
1360.0,0.469,7.461,1.004,0.472,7.685,3.5647
1400.0,0.474,7.344,1.004,0.476,7.564,3.5450
1440.0,0.479,7.246,1.003,0.481,7.472,3.5369
1480.0,0.483,7.119,1.004,0.486,7.332,3.5068
1520.0,0.488,7.017,1.004,0.491,7.226,3.4910
1560.0,0.488,6.890,1.004,0.491,7.094,3.4275
1600.0,0.493,6.777,1.004,0.496,6.978,3.4051
1640.0,0.498,6.631,1.004,0.501,6.827,3.3641
1680.0,0.503,6.523,1.004,0.506,6.715,3.3417
1720.0,0.503,6.392,1.004,0.506,6.579,3.2739
1760.0,0.508,6.289,1.004,0.511,6.473,3.2523
1800.0,0.508,6.157,1.004,0.511,6.337,3.1838
1840.0,0.513,6.055,1.004,0.516,6.231,3.1606
1880.0,0.513,5.923,1.004,0.516,6.094,3.0914
1920.0,0.518,5.815,1.004,0.521,5.983,3.0639
1960.0,0.522,5.679,1.004,0.525,5.842,3.0196
2000.0,0.522,5.576,1.004,0.525,5.735,2.9648
2040.0,0.522,5.439,1.004,0.525,5.594,2.8917
2080.0,0.527,5.332,1.004,0.530,5.483,2.8607
2120.0,0.527,5.200,1.004,0.530,5.346,2.7895
2160.0,0.532,5.088,1.004,0.535,5.230,2.7541
2200.0,0.537,4.956,1.004,0.540,5.094,2.7069
2240.0,0.537,4.849,1.004,0.540,4.983,2.6479
2280.0,0.537,4.712,1.004,0.540,4.841,2.5727
2320.0,0.542,4.604,1.004,0.545,4.730,2.5365
2360.0,0.542,4.468,1.004,0.545,4.589,2.4606
2400.0,0.547,4.360,1.004,0.550,4.478,2.4226
2440.0,0.547,4.219,1.004,0.550,4.331,2.3434
2480.0,0.552,4.111,1.004,0.555,4.220,2.3036
2520.0,0.552,3.975,1.004,0.555,4.078,2.2264
2560.0,0.552,3.867,1.004,0.555,3.967,2.1657
2600.0,0.557,3.730,1.004,0.560,3.826,2.1070
2640.0,0.557,3.623,1.004,0.560,3.715,2.0458
2680.0,0.562,3.481,1.004,0.565,3.568,1.9823
2720.0,0.562,3.369,1.004,0.565,3.452,1.9178
2760.0,0.566,3.232,1.004,0.570,3.311,1.8552
2800.0,0.566,3.120,1.004,0.570,3.194,1.7901
2840.0,0.566,2.983,1.004,0.570,3.053,1.7108
2880.0,0.566,2.871,1.004,0.570,2.937,1.6457
2920.0,0.566,2.734,1.004,0.570,2.795,1.5664
2960.0,0.571,2.622,1.004,0.575,2.679,1.5142
3000.0,0.576,2.485,1.004,0.579,2.538,1.4465
3040.0,0.576,2.373,1.004,0.579,2.421,1.3803
3080.0,0.576,2.231,1.004,0.579,2.275,1.2968
3120.0,0.576,2.124,1.004,0.579,2.164,1.2334
3160.0,0.581,1.978,1.004,0.584,2.012,1.1568
3200.0,0.581,1.875,1.004,0.584,1.906,1.0958
3240.0,0.581,1.738,1.004,0.584,1.765,1.0145
3280.0,0.586,1.621,1.004,0.589,1.644,0.9527
3320.0,0.586,1.484,1.004,0.589,1.502,0.8707
3360.0,0.591,1.372,1.004,0.594,1.386,0.8101
3400.0,0.591,1.221,1.004,0.594,1.229,0.7185
3440.0,0.591,1.104,1.004,0.594,1.108,0.6477
3480.0,0.591,0.967,1.004,0.594,0.967,0.5650
3520.0,0.596,0.850,1.004,0.599,0.845,0.4982
3560.0,0.596,0.713,1.004,0.599,0.704,0.4148
3600.0,0.601,0.601,1.004,0.604,0.588,0.3492
3640.0,0.601,0.464,1.004,0.604,0.446,0.2651
3680.0,0.601,0.347,1.004,0.604,0.325,0.1931
3720.0,0.601,0.205,1.004,0.604,0.179,0.1061
3760.0,0.605,0.093,1.004,0.609,0.062,0.0373
3800.0,0.605,-0.044,1.004,0.609,-0.079,-0.0474
3840.0,0.605,-0.156,1.004,0.609,-0.195,-0.1170
3880.0,0.610,-0.298,1.004,0.614,-0.342,-0.2064
3920.0,0.610,-0.410,1.004,0.614,-0.458,-0.2766
3960.0,0.610,-0.552,1.004,0.614,-0.605,-0.3650

File: Applied PV/Measurement of Temperature Coefficients/20200813_Si_45C_01.asc
PASAN Tester - Labo + TC 1.00, STC Performance
to 13 august 2020,11:42
Operator,Manufacturer,Module type,Serial number,Module ID code
NRIE,Sergiu,Mono 156,,Albarino T
Cell area (cm²),Module area (cm²),Cells in parallel,Cells in series
243.40,243.4,1,1
Reference cell,Calibration value (mV/kW/m²),Current range,Voltage range,Ref cell temp (°C)
MPT 1434-4,104.2,10.0,10.0,26.4
Filter name,Attenuation (%)
None,100.0
Mean irradiance (kW/m²),Cell efficiency (%),Module efficiency (%),Fill factor (%)
1.004,14.3,14.3,67.9
Pmax,Module temperature (°C)
3.490,45.0
Module voltage
Voc,Vmp,Series resistance
0.597,0.452,0.0126
Module current
Isc,Imp,Shunt resistance
8.612,7.852,10.7
Observations

Number of samples,Total time[us]
100,4000.0
Time[us], Umeas[V], Imeas[V], Irrad.[kW/m²], Ucorr.[V], Icorr.[A], Pcorr.[W]
0.0,0.566,1.724,0.984,0.568,1.921,1.0724
40.0,0.571,1.724,1.005,0.575,1.741,0.9843
80.0,0.371,7.427,1.014,0.374,7.567,2.7868
120.0,0.361,10.000,1.014,0.365,10.229,3.6686
160.0,-0.010,8.428,1.014,-0.008,8.602,-0.0708
200.0,-0.220,8.403,1.013,-0.219,8.585,-1.8536
240.0,-0.244,8.408,1.012,-0.244,8.599,-2.0649
280.0,-0.210,8.423,1.012,-0.210,8.614,-1.7774
320.0,-0.176,8.418,1.012,-0.175,8.609,-1.4855
360.0,-0.137,8.418,1.010,-0.136,8.625,-1.1570
400.0,-0.103,8.394,1.009,-0.102,8.608,-0.8647
440.0,-0.068,8.398,1.008,-0.068,8.622,-0.5756
480.0,-0.029,8.379,1.008,-0.029,8.602,-0.2421
520.0,0.005,8.379,1.007,0.006,8.610,0.0477
560.0,0.039,8.364,1.006,0.040,8.603,0.3375
600.0,0.078,8.364,1.005,0.079,8.612,0.6695
640.0,0.112,8.350,1.005,0.113,8.596,0.9588
680.0,0.156,8.354,1.004,0.157,8.610,1.3335
720.0,0.186,8.330,1.004,0.187,8.585,1.5782
760.0,0.225,8.335,1.004,0.226,8.590,1.9109
800.0,0.254,8.320,1.004,0.256,8.574,2.1559
840.0,0.298,8.315,1.004,0.300,8.569,2.5269
880.0,0.327,8.286,1.004,0.329,8.539,2.7653
920.0,0.352,8.252,1.004,0.354,8.504,2.9591
960.0,0.371,8.208,1.004,0.373,8.458,3.1066
1000.0,0.391,8.140,1.004,0.393,8.388,3.2425
1040.0,0.405,8.076,1.004,0.408,8.322,3.3377
1080.0,0.420,7.983,1.004,0.422,8.226,3.4183
1120.0,0.425,7.900,1.004,0.427,8.140,3.4219
1160.0,0.435,7.808,1.004,0.437,8.044,3.4592
1200.0,0.439,7.729,1.004,0.442,7.963,3.4629
1240.0,0.449,7.622,1.004,0.452,7.852,3.4904
1280.0,0.454,7.524,1.004,0.457,7.751,3.4829
1320.0,0.459,7.402,1.004,0.462,7.625,3.4629
1360.0,0.464,7.314,1.004,0.467,7.534,3.4580
1400.0,0.469,7.188,1.003,0.471,7.411,3.4366
1440.0,0.474,7.090,1.004,0.476,7.301,3.4218
1480.0,0.474,6.963,1.004,0.476,7.170,3.3603
1520.0,0.479,6.865,1.004,0.481,7.069,3.3471
1560.0,0.483,6.743,1.004,0.486,6.943,3.3208
1600.0,0.488,6.641,1.004,0.491,6.837,3.3030
1640.0,0.488,6.504,1.004,0.491,6.695,3.2347
1680.0,0.493,6.396,1.004,0.496,6.584,3.2128
1720.0,0.493,6.274,1.004,0.496,6.458,3.1512
1760.0,0.498,6.167,1.004,0.501,6.347,3.1276
1800.0,0.503,6.040,1.004,0.506,6.215,3.0928
1840.0,0.498,5.933,1.004,0.501,6.104,3.0081
1880.0,0.508,5.806,1.004,0.511,5.973,3.0010
1920.0,0.508,5.703,1.004,0.511,5.867,2.9477
1960.0,0.513,5.571,1.004,0.516,5.730,2.9068
2000.0,0.513,5.464,1.004,0.516,5.619,2.8505
2040.0,0.518,5.332,1.004,0.521,5.483,2.8077
2080.0,0.518,5.225,1.004,0.521,5.372,2.7508
2120.0,0.522,5.093,1.004,0.525,5.235,2.7062
2160.0,0.522,4.985,1.004,0.525,5.124,2.6488
2200.0,0.522,4.854,1.004,0.525,4.988,2.5783
2240.0,0.527,4.746,1.004,0.530,4.877,2.5444
2280.0,0.527,4.609,1.004,0.530,4.735,2.4706
2320.0,0.532,4.502,1.004,0.535,4.624,2.4349
2360.0,0.532,4.370,1.004,0.535,4.488,2.3631
2400.0,0.532,4.263,1.004,0.535,4.376,2.3046
2440.0,0.537,4.121,1.004,0.540,4.230,2.2478
2480.0,0.537,4.019,1.004,0.540,4.124,2.1915
2520.0,0.542,3.882,1.004,0.545,3.982,2.1355
2560.0,0.542,3.779,1.004,0.545,3.876,2.0786
2600.0,0.547,3.638,1.004,0.550,3.730,2.0181
2640.0,0.547,3.530,1.004,0.550,3.619,1.9579
2680.0,0.547,3.394,1.004,0.550,3.477,1.8814
2720.0,0.552,3.286,1.004,0.555,3.366,1.8375
2760.0,0.552,3.149,1.004,0.555,3.225,1.7603
2800.0,0.557,3.042,1.004,0.560,3.114,1.7147
2840.0,0.557,2.905,1.004,0.560,2.972,1.6368
2880.0,0.557,2.793,1.004,0.560,2.856,1.5728
2920.0,0.557,2.656,1.004,0.560,2.714,1.4949
2960.0,0.562,2.549,1.004,0.565,2.603,1.4462
3000.0,0.562,2.412,1.004,0.565,2.462,1.3677
3040.0,0.566,2.300,1.004,0.570,2.346,1.3144
3080.0,0.566,2.163,1.004,0.570,2.204,1.2352
3120.0,0.566,2.056,1.004,0.570,2.093,1.1729
3160.0,0.566,1.909,1.004,0.570,1.942,1.0880
3200.0,0.571,1.812,1.004,0.575,1.840,1.0402
3240.0,0.571,1.675,1.004,0.575,1.699,0.9603
3280.0,0.571,1.567,1.004,0.575,1.588,0.8975
3320.0,0.576,1.426,1.004,0.579,1.441,0.8216
3360.0,0.576,1.313,1.004,0.579,1.325,0.7554
3400.0,0.581,1.167,1.004,0.584,1.174,0.6747
3440.0,0.581,1.050,1.004,0.584,1.052,0.6050
3480.0,0.581,0.913,1.004,0.584,0.911,0.5237
3520.0,0.586,0.801,1.004,0.589,0.795,0.4607
3560.0,0.586,0.659,1.004,0.589,0.648,0.3758
3600.0,0.586,0.557,1.004,0.589,0.542,0.3143
3640.0,0.586,0.415,1.004,0.589,0.396,0.2294
3680.0,0.591,0.308,1.004,0.594,0.285,0.1663
3720.0,0.591,0.166,1.004,0.594,0.138,0.0807
3760.0,0.591,0.054,1.004,0.594,0.022,0.0128
3800.0,0.596,-0.083,1.004,0.599,-0.120,-0.0705
3840.0,0.596,-0.195,1.004,0.599,-0.236,-0.1390
3880.0,0.596,-0.332,1.004,0.599,-0.377,-0.2223
3920.0,0.601,-0.444,1.004,0.604,-0.493,-0.2932
3960.0,0.601,-0.581,1.004,0.604,-0.635,-0.3772

File: Applied PV/Measurement of Temperature Coefficients/20200813_Si_45C_02.asc
PASAN Tester - Labo + TC 1.00, STC Performance
to 13 august 2020,11:42
Operator,Manufacturer,Module type,Serial number,Module ID code
NRIE,Sergiu,Mono 156,,Albarino T
Cell area (cm²),Module area (cm²),Cells in parallel,Cells in series
243.40,243.4,1,1
Reference cell,Calibration value (mV/kW/m²),Current range,Voltage range,Ref cell temp (°C)
MPT 1434-4,104.2,10.0,10.0,26.4
Filter name,Attenuation (%)
None,100.0
Mean irradiance (kW/m²),Cell efficiency (%),Module efficiency (%),Fill factor (%)
1.004,14.3,14.3,67.8
Pmax,Module temperature (°C)
3.484,45.0
Module voltage
Voc,Vmp,Series resistance
0.598,0.452,0.0129
Module current
Isc,Imp,Shunt resistance
8.602,7.837,26.9
Observations

Number of samples,Total time[us]
100,4000.0
Time[us], Umeas[V], Imeas[V], Irrad.[kW/m²], Ucorr.[V], Icorr.[A], Pcorr.[W]
0.0,0.562,1.895,0.998,0.564,1.977,1.0971
40.0,0.562,1.904,1.014,0.566,1.853,1.0316
80.0,0.366,7.783,1.020,0.370,7.887,2.8719
120.0,0.269,10.000,1.020,0.272,10.180,2.7243
160.0,-0.068,8.667,1.020,-0.067,8.801,-0.5762
200.0,-0.229,8.496,1.017,-0.229,8.649,-1.9467
240.0,-0.254,8.447,1.015,-0.254,8.615,-2.1487
280.0,-0.229,8.438,1.014,-0.229,8.613,-1.9412
320.0,-0.195,8.418,1.012,-0.195,8.609,-1.6513
360.0,-0.151,8.428,1.012,-0.151,8.619,-1.2788
400.0,-0.122,8.408,1.011,-0.121,8.607,-1.0286
440.0,-0.083,8.403,1.010,-0.082,8.610,-0.6974
480.0,-0.049,8.384,1.009,-0.048,8.598,-0.4068
520.0,-0.010,8.389,1.008,-0.009,8.612,-0.0758
560.0,0.020,8.364,1.007,0.020,8.595,0.1724
600.0,0.059,8.369,1.006,0.060,8.608,0.5042
640.0,0.093,8.350,1.005,0.094,8.596,0.7930
680.0,0.132,8.354,1.005,0.133,8.601,1.1257
720.0,0.166,8.335,1.004,0.167,8.590,1.4135
760.0,0.205,8.345,1.004,0.207,8.600,1.7472
800.0,0.234,8.335,1.004,0.236,8.590,1.9940
840.0,0.259,8.330,1.004,0.261,8.585,2.2000
880.0,0.288,8.311,1.004,0.290,8.564,2.4429
920.0,0.322,8.291,1.004,0.324,8.544,2.7258
960.0,0.347,8.262,1.004,0.349,8.514,2.9216
1000.0,0.371,8.208,1.004,0.373,8.458,3.1067
1040.0,0.386,8.159,1.004,0.388,8.408,3.2099
1080.0,0.405,8.071,1.004,0.408,8.317,3.3358
1120.0,0.415,7.998,1.004,0.418,8.241,3.3850
1160.0,0.425,7.891,1.003,0.427,8.138,3.4205
1200.0,0.435,7.808,1.004,0.437,8.044,3.4594
1240.0,0.439,7.700,1.004,0.442,7.933,3.4499
1280.0,0.449,7.607,1.004,0.452,7.837,3.4838
1320.0,0.454,7.485,1.004,0.457,7.711,3.4649
1360.0,0.459,7.388,1.004,0.462,7.610,3.4562
1400.0,0.464,7.271,1.004,0.467,7.488,3.4373
1440.0,0.469,7.173,1.004,0.472,7.387,3.4266
1480.0,0.474,7.046,1.004,0.476,7.256,3.4007
1520.0,0.474,6.943,1.004,0.476,7.150,3.3510
1560.0,0.479,6.821,1.004,0.481,7.024,3.3257
1600.0,0.483,6.719,1.004,0.486,6.918,3.3088
1640.0,0.488,6.582,1.004,0.491,6.776,3.2739
1680.0,0.488,6.470,1.004,0.491,6.660,3.2177
1720.0,0.493,6.343,1.004,0.496,6.529,3.1858
1760.0,0.498,6.240,1.004,0.501,6.422,3.1650
1800.0,0.498,6.104,1.004,0.501,6.281,3.0953
1840.0,0.503,6.001,1.004,0.506,6.175,3.0728
1880.0,0.508,5.869,1.004,0.511,6.039,3.0341
1920.0,0.508,5.767,1.004,0.511,5.932,2.9808
1960.0,0.508,5.630,1.004,0.511,5.791,2.9097
2000.0,0.513,5.527,1.004,0.516,5.685,2.8839
2040.0,0.513,5.396,1.004,0.516,5.548,2.8147
2080.0,0.518,5.288,1.004,0.521,5.437,2.7846
2120.0,0.518,5.151,1.004,0.521,5.296,2.7121
2160.0,0.522,5.044,1.004,0.526,5.185,2.6802
2200.0,0.522,4.907,1.004,0.526,5.043,2.6071
2240.0,0.527,4.800,1.004,0.530,4.932,2.5735
2280.0,0.532,4.663,1.004,0.535,4.791,2.5228
2320.0,0.532,4.556,1.004,0.535,4.680,2.4643
2360.0,0.532,4.419,1.004,0.535,4.538,2.3898
2400.0,0.537,4.312,1.004,0.540,4.427,2.3526
2440.0,0.537,4.175,1.004,0.540,4.286,2.2775
2480.0,0.537,4.067,1.004,0.540,4.174,2.2184
2520.0,0.537,3.931,1.004,0.540,4.033,2.1432
2560.0,0.542,3.823,1.004,0.545,3.922,2.1031
2600.0,0.542,3.682,1.004,0.545,3.775,2.0245
2640.0,0.542,3.569,1.004,0.545,3.659,1.9622
2680.0,0.547,3.433,1.004,0.550,3.518,1.9034
2720.0,0.552,3.325,1.004,0.555,3.407,1.8597
2760.0,0.552,3.184,1.004,0.555,3.260,1.7797
2800.0,0.552,3.071,1.004,0.555,3.144,1.7163
2840.0,0.552,2.939,1.004,0.555,3.007,1.6418
2880.0,0.557,2.827,1.004,0.560,2.891,1.5923
2920.0,0.562,2.686,1.004,0.565,2.745,1.5249
2960.0,0.562,2.573,1.004,0.565,2.629,1.4603
3000.0,0.562,2.437,1.004,0.565,2.487,1.3818
3040.0,0.566,2.324,1.004,0.570,2.371,1.3286
3080.0,0.566,2.192,1.004,0.570,2.235,1.2522
3120.0,0.566,2.075,1.004,0.570,2.113,1.1843
3160.0,0.566,1.929,1.004,0.570,1.962,1.0993
3200.0,0.571,1.831,1.004,0.575,1.861,1.0517
3240.0,0.571,1.689,1.004,0.575,1.714,0.9689
3280.0,0.571,1.577,1.004,0.575,1.598,0.9032
3320.0,0.576,1.440,1.004,0.579,1.457,0.8303
3360.0,0.576,1.328,1.004,0.579,1.340,0.7641
3400.0,0.576,1.177,1.004,0.579,1.184,0.6748
3440.0,0.581,1.064,1.004,0.584,1.068,0.6137
3480.0,0.581,0.918,1.004,0.584,0.916,0.5266
3520.0,0.586,0.811,1.004,0.589,0.805,0.4666
3560.0,0.586,0.669,1.004,0.589,0.658,0.3817
3600.0,0.586,0.557,1.004,0.589,0.542,0.3143
3640.0,0.591,0.420,1.004,0.594,0.401,0.2343
3680.0,0.591,0.308,1.004,0.594,0.285,0.1663
3720.0,0.591,0.166,1.004,0.594,0.138,0.0807
3760.0,0.596,0.059,1.004,0.599,0.027,0.0159
3800.0,0.596,-0.083,1.004,0.599,-0.120,-0.0705
3840.0,0.596,-0.200,1.004,0.599,-0.241,-0.1419
3880.0,0.601,-0.337,1.004,0.604,-0.382,-0.2271
3920.0,0.601,-0.449,1.004,0.604,-0.498,-0.2962
3960.0,0.601,-0.586,1.004,0.604,-0.640,-0.3802

File: Applied PV/Measurement of Temperature Coefficients/20200813_Si_45C_03.asc
PASAN Tester - Labo + TC 1.00, STC Performance
to 13 august 2020,11:42
Operator,Manufacturer,Module type,Serial number,Module ID code
NRIE,Sergiu,Mono 156,,Albarino T
Cell area (cm²),Module area (cm²),Cells in parallel,Cells in series
243.40,243.4,1,1
Reference cell,Calibration value (mV/kW/m²),Current range,Voltage range,Ref cell temp (°C)
MPT 1434-4,104.2,10.0,10.0,26.4
Filter name,Attenuation (%)
None,100.0
Mean irradiance (kW/m²),Cell efficiency (%),Module efficiency (%),Fill factor (%)
1.004,14.4,14.4,68.2
Pmax,Module temperature (°C)
3.502,45.0
Module voltage
Voc,Vmp,Series resistance
0.596,0.452,0.0122
Module current
Isc,Imp,Shunt resistance
8.613,7.877,9.3
Observations

Number of samples,Total time[us]
100,4000.0
Time[us], Umeas[V], Imeas[V], Irrad.[kW/m²], Ucorr.[V], Icorr.[A], Pcorr.[W]
0.0,0.562,1.914,1.000,0.564,1.980,1.0993
40.0,0.566,1.924,1.015,0.571,1.865,1.0473
80.0,0.361,7.837,1.020,0.365,7.942,2.8529
120.0,0.151,10.000,1.021,0.154,10.172,1.5435
160.0,-0.142,8.755,1.020,-0.140,8.892,-1.2270
200.0,-0.269,8.525,1.017,-0.268,8.679,-2.2895
240.0,-0.278,8.457,1.015,-0.278,8.625,-2.3601
280.0,-0.254,8.438,1.014,-0.254,8.613,-2.1498
320.0,-0.220,8.418,1.012,-0.220,8.609,-1.8597
360.0,-0.181,8.423,1.012,-0.180,8.614,-1.5281
400.0,-0.146,8.408,1.011,-0.146,8.607,-1.2369
440.0,-0.112,8.408,1.010,-0.112,8.615,-0.9478
480.0,-0.073,8.394,1.009,-0.073,8.609,-0.6155
520.0,-0.039,8.389,1.008,-0.038,8.612,-0.3256
560.0,-0.005,8.369,1.007,-0.004,8.600,-0.0354
600.0,0.034,8.374,1.006,0.035,8.613,0.2963
640.0,0.068,8.350,1.005,0.069,8.596,0.5853
680.0,0.107,8.359,1.005,0.108,8.607,0.9184
720.0,0.142,8.340,1.004,0.143,8.595,1.2067
760.0,0.181,8.350,1.004,0.182,8.605,1.5404
800.0,0.215,8.330,1.004,0.216,8.585,1.8268
840.0,0.254,8.330,1.004,0.256,8.585,2.1584
880.0,0.283,8.311,1.004,0.285,8.564,2.4013
920.0,0.317,8.301,1.004,0.319,8.554,2.6876
960.0,0.342,8.267,1.004,0.344,8.519,2.8821
1000.0,0.366,8.223,1.004,0.368,8.473,3.0712
1040.0,0.381,8.174,1.004,0.383,8.423,3.1749
1080.0,0.400,8.096,1.004,0.403,8.342,3.3055
1120.0,0.410,8.027,1.004,0.413,8.271,3.3573
1160.0,0.425,7.925,1.004,0.427,8.165,3.4325
1200.0,0.430,7.847,1.004,0.432,8.084,3.4375
1240.0,0.439,7.734,1.004,0.442,7.968,3.4651
1280.0,0.449,7.646,1.004,0.452,7.877,3.5016
1320.0,0.454,7.524,1.004,0.457,7.751,3.4828
1360.0,0.454,7.432,1.004,0.457,7.655,3.4397
1400.0,0.459,7.305,1.004,0.462,7.524,3.4170
1440.0,0.464,7.212,1.004,0.467,7.428,3.4093
1480.0,0.474,7.085,1.004,0.476,7.296,3.4194
1520.0,0.479,6.987,1.004,0.481,7.195,3.4068
1560.0,0.479,6.860,1.004,0.481,7.064,3.3446
1600.0,0.483,6.753,1.004,0.486,6.953,3.3256
1640.0,0.488,6.616,1.004,0.491,6.811,3.2908
1680.0,0.488,6.514,1.003,0.491,6.714,3.2429
1720.0,0.493,6.377,1.004,0.496,6.564,3.2029
1760.0,0.493,6.274,1.004,0.496,6.458,3.1511
1800.0,0.498,6.143,1.004,0.501,6.321,3.1151
1840.0,0.503,6.040,1.004,0.506,6.215,3.0928
1880.0,0.503,5.908,1.003,0.506,6.087,3.0285
1920.0,0.508,5.801,1.004,0.511,5.968,2.9984
1960.0,0.508,5.669,1.003,0.511,5.840,2.9335
2000.0,0.513,5.557,1.004,0.516,5.715,2.8991
2040.0,0.513,5.425,1.004,0.516,5.579,2.8299
2080.0,0.513,5.317,1.004,0.516,5.468,2.7736
2120.0,0.518,5.181,1.004,0.521,5.326,2.7275
2160.0,0.522,5.078,1.004,0.525,5.220,2.6984
2200.0,0.522,4.941,1.004,0.525,5.079,2.6253
2240.0,0.527,4.834,1.004,0.530,4.968,2.5918
2280.0,0.527,4.697,1.004,0.530,4.826,2.5180
2320.0,0.527,4.580,1.004,0.530,4.705,2.4547
2360.0,0.532,4.448,1.004,0.535,4.568,2.4056
2400.0,0.532,4.341,1.004,0.535,4.457,2.3471
2440.0,0.537,4.204,1.004,0.540,4.316,2.2935
2480.0,0.537,4.092,1.004,0.540,4.200,2.2317
2520.0,0.537,3.955,1.004,0.540,4.058,2.1565
2560.0,0.542,3.848,1.004,0.545,3.947,2.1165
2600.0,0.542,3.706,1.004,0.545,3.801,2.0380
2640.0,0.547,3.599,1.004,0.550,3.689,1.9962
2680.0,0.547,3.462,1.004,0.550,3.548,1.9197
2720.0,0.547,3.350,1.004,0.550,3.432,1.8568
2760.0,0.552,3.208,1.004,0.555,3.285,1.7934
2800.0,0.557,3.101,1.004,0.560,3.174,1.7480
2840.0,0.557,2.959,1.004,0.560,3.028,1.6674
2880.0,0.557,2.852,1.004,0.560,2.917,1.6062
2920.0,0.557,2.710,1.004,0.560,2.770,1.5255
2960.0,0.562,2.598,1.004,0.565,2.654,1.4743
3000.0,0.562,2.456,1.004,0.565,2.507,1.3929
3040.0,0.566,2.344,1.004,0.570,2.391,1.3399
3080.0,0.566,2.202,1.004,0.570,2.245,1.2578
3120.0,0.566,2.095,1.004,0.570,2.133,1.1955
3160.0,0.566,1.948,1.004,0.570,1.982,1.1106
3200.0,0.571,1.846,1.004,0.575,1.876,1.0602
3240.0,0.571,1.704,1.004,0.575,1.729,0.9774
3280.0,0.571,1.597,1.004,0.575,1.618,0.9146
3320.0,0.571,1.455,1.004,0.575,1.472,0.8318
3360.0,0.576,1.343,1.004,0.579,1.356,0.7727
3400.0,0.576,1.191,1.004,0.579,1.199,0.6834
3440.0,0.581,1.069,1.004,0.584,1.073,0.6166
3480.0,0.581,0.933,1.004,0.584,0.931,0.5353
3520.0,0.586,0.815,1.004,0.589,0.810,0.4695
3560.0,0.586,0.679,1.004,0.589,0.668,0.3875
3600.0,0.586,0.566,1.004,0.589,0.552,0.3202
3640.0,0.586,0.430,1.004,0.589,0.411,0.2382
3680.0,0.591,0.317,1.004,0.594,0.295,0.1722
3720.0,0.591,0.171,1.004,0.594,0.143,0.0836
3760.0,0.591,0.059,1.004,0.594,0.027,0.0157
3800.0,0.596,-0.083,1.004,0.599,-0.120,-0.0705
3840.0,0.601,-0.195,1.004,0.604,-0.236,-0.1401
3880.0,0.596,-0.337,1.004,0.599,-0.382,-0.2253
3920.0,0.601,-0.449,1.004,0.604,-0.498,-0.2962
3960.0,0.601,-0.586,1.004,0.604,-0.640,-0.3802

File: Applied PV/Measurement of Temperature Coefficients/20200813_Si_50C_01.asc
PASAN Tester - Labo + TC 1.00, STC Performance
to 13 august 2020,12:09
Operator,Manufacturer,Module type,Serial number,Module ID code
NRIE,Sergiu,Mono 156,,Albarino T
Cell area (cm²),Module area (cm²),Cells in parallel,Cells in series
243.40,243.4,1,1
Reference cell,Calibration value (mV/kW/m²),Current range,Voltage range,Ref cell temp (°C)
MPT 1434-4,104.2,10.0,10.0,27.4
Filter name,Attenuation (%)
None,100.0
Mean irradiance (kW/m²),Cell efficiency (%),Module efficiency (%),Fill factor (%)
1.004,14.0,14.0,67.1
Pmax,Module temperature (°C)
3.397,50.0
Module voltage
Voc,Vmp,Series resistance
0.587,0.437,0.0126
Module current
Isc,Imp,Shunt resistance
8.620,7.901,9.5
Observations

Number of samples,Total time[us]
100,4000.0
Time[us], Umeas[V], Imeas[V], Irrad.[kW/m²], Ucorr.[V], Icorr.[A], Pcorr.[W]
0.0,0.562,1.719,0.996,0.564,1.812,1.0053
40.0,0.557,1.729,1.012,0.561,1.688,0.9309
80.0,0.361,7.471,1.019,0.365,7.571,2.7194
120.0,0.376,10.000,1.020,0.380,10.180,3.8048
160.0,-0.029,8.296,1.018,-0.028,8.433,-0.2285
200.0,-0.225,8.398,1.016,-0.224,8.555,-1.8855
240.0,-0.234,8.428,1.015,-0.234,8.594,-1.9779
280.0,-0.205,8.442,1.013,-0.205,8.626,-1.7371
320.0,-0.171,8.423,1.013,-0.170,8.605,-1.4423
360.0,-0.132,8.428,1.012,-0.131,8.619,-1.1125
400.0,-0.098,8.408,1.011,-0.097,8.607,-0.8211
440.0,-0.059,8.408,1.009,-0.058,8.623,-0.4914
480.0,-0.020,8.394,1.009,-0.019,8.608,-0.1581
520.0,0.015,8.398,1.008,0.016,8.622,0.1321
560.0,0.049,8.374,1.007,0.050,8.605,0.4217
600.0,0.088,8.384,1.006,0.089,8.623,0.7547
640.0,0.122,8.359,1.006,0.123,8.598,1.0430
680.0,0.161,8.359,1.005,0.162,8.606,1.3755
720.0,0.195,8.345,1.005,0.197,8.591,1.6634
760.0,0.234,8.345,1.004,0.236,8.600,1.9962
800.0,0.269,8.320,1.004,0.270,8.574,2.2801
840.0,0.303,8.311,1.004,0.305,8.564,2.5668
880.0,0.327,8.276,1.004,0.329,8.529,2.7621
920.0,0.352,8.232,1.004,0.354,8.483,2.9521
960.0,0.371,8.184,1.003,0.373,8.441,3.0996
1000.0,0.386,8.105,1.004,0.388,8.352,3.1886
1040.0,0.396,8.037,1.004,0.398,8.281,3.2416
1080.0,0.410,7.939,1.003,0.413,8.189,3.3230
1120.0,0.420,7.861,1.004,0.422,8.100,3.3659
1160.0,0.430,7.754,1.004,0.432,7.988,3.3968
1200.0,0.435,7.661,1.003,0.437,7.901,3.3969
1240.0,0.439,7.544,1.004,0.442,7.771,3.3795
1280.0,0.444,7.451,1.004,0.447,7.675,3.3748
1320.0,0.449,7.329,1.004,0.452,7.549,3.3557
1360.0,0.454,7.231,1.004,0.457,7.448,3.3467
1400.0,0.459,7.109,1.004,0.462,7.322,3.3253
1440.0,0.464,7.012,1.004,0.467,7.221,3.3143
1480.0,0.469,6.890,1.004,0.472,7.094,3.2906
1520.0,0.469,6.787,1.004,0.472,6.988,3.2413
1560.0,0.474,6.660,1.004,0.476,6.857,3.2135
1600.0,0.479,6.563,1.004,0.481,6.756,3.1988
1640.0,0.479,6.426,1.004,0.481,6.614,3.1318
1680.0,0.483,6.318,1.004,0.486,6.503,3.1106
1720.0,0.483,6.191,1.004,0.486,6.372,3.0478
1760.0,0.488,6.089,1.004,0.491,6.266,3.0273
1800.0,0.488,5.962,1.004,0.491,6.134,2.9638
1840.0,0.493,5.854,1.004,0.496,6.023,2.9392
1880.0,0.498,5.732,1.004,0.501,5.897,2.9060
1920.0,0.498,5.625,1.004,0.501,5.786,2.8512
1960.0,0.503,5.493,1.004,0.506,5.649,2.8113
2000.0,0.503,5.391,1.004,0.506,5.543,2.7585
2040.0,0.508,5.259,1.004,0.511,5.407,2.7167
2080.0,0.508,5.156,1.004,0.511,5.301,2.6634
2120.0,0.508,5.020,1.004,0.511,5.159,2.5924
2160.0,0.513,4.917,1.004,0.516,5.053,2.5635
2200.0,0.513,4.785,1.004,0.516,4.917,2.4943
2240.0,0.518,4.683,1.004,0.521,4.811,2.4637
2280.0,0.518,4.546,1.004,0.521,4.669,2.3912
2320.0,0.522,4.438,1.004,0.526,4.558,2.3563
2360.0,0.522,4.312,1.004,0.526,4.427,2.2884
2400.0,0.527,4.199,1.004,0.530,4.311,2.2492
2440.0,0.527,4.063,1.004,0.530,4.169,2.1754
2480.0,0.527,3.960,1.004,0.530,4.063,2.1200
2520.0,0.532,3.828,1.004,0.535,3.927,2.0678
2560.0,0.532,3.721,1.004,0.535,3.816,2.0093
2600.0,0.532,3.584,1.004,0.535,3.674,1.9348
2640.0,0.537,3.477,1.004,0.540,3.563,1.8935
2680.0,0.537,3.345,1.004,0.540,3.427,1.8210
2720.0,0.537,3.232,1.004,0.540,3.310,1.7592
2760.0,0.542,3.096,1.004,0.545,3.169,1.6994
2800.0,0.547,2.988,1.004,0.550,3.058,1.6545
2840.0,0.547,2.856,1.004,0.550,2.921,1.5807
2880.0,0.547,2.744,1.004,0.550,2.805,1.5179
2920.0,0.547,2.612,1.004,0.550,2.669,1.4441
2960.0,0.552,2.500,1.004,0.555,2.553,1.3935
3000.0,0.552,2.363,1.004,0.555,2.411,1.3163
3040.0,0.557,2.256,1.004,0.560,2.300,1.2667
3080.0,0.557,2.119,1.004,0.560,2.159,1.1888
3120.0,0.562,2.007,1.004,0.565,2.042,1.1347
3160.0,0.562,1.870,1.004,0.565,1.901,1.0561
3200.0,0.562,1.768,1.004,0.565,1.795,0.9972
3240.0,0.562,1.636,1.004,0.565,1.659,0.9214
3280.0,0.566,1.523,1.004,0.570,1.542,0.8643
3320.0,0.562,1.387,1.004,0.565,1.401,0.7783
3360.0,0.571,1.274,1.004,0.575,1.285,0.7261
3400.0,0.571,1.128,1.004,0.575,1.133,0.6405
3440.0,0.571,1.011,1.004,0.575,1.012,0.5719
3480.0,0.571,0.874,1.004,0.575,0.870,0.4920
3520.0,0.576,0.767,1.004,0.579,0.759,0.4328
3560.0,0.576,0.625,1.004,0.579,0.613,0.3493
3600.0,0.576,0.518,1.004,0.579,0.502,0.2860
3640.0,0.576,0.381,1.004,0.579,0.360,0.2053
3680.0,0.581,0.269,1.004,0.584,0.244,0.1403
3720.0,0.581,0.132,1.004,0.584,0.103,0.0590
3760.0,0.586,0.024,1.004,0.589,-0.009,-0.0050
3800.0,0.586,-0.112,1.004,0.589,-0.150,-0.0869
3840.0,0.586,-0.225,1.004,0.589,-0.266,-0.1543
3880.0,0.586,-0.361,1.004,0.589,-0.408,-0.2363
3920.0,0.586,-0.474,1.004,0.589,-0.524,-0.3037
3960.0,0.591,-0.610,1.004,0.594,-0.665,-0.3889

File: Applied PV/Measurement of Temperature Coefficients/20200813_Si_50C_02.asc
PASAN Tester - Labo + TC 1.00, STC Performance
to 13 august 2020,12:20
Operator,Manufacturer,Module type,Serial number,Module ID code
NRIE,Sergiu,Mono 156,,Albarino T
Cell area (cm²),Module area (cm²),Cells in parallel,Cells in series
243.40,243.4,1,1
Reference cell,Calibration value (mV/kW/m²),Current range,Voltage range,Ref cell temp (°C)
MPT 1434-4,104.2,10.0,10.0,27.9
Filter name,Attenuation (%)
None,100.0
Mean irradiance (kW/m²),Cell efficiency (%),Module efficiency (%),Fill factor (%)
1.004,14.0,14.0,67.1
Pmax,Module temperature (°C)
3.399,50.0
Module voltage
Voc,Vmp,Series resistance
0.588,0.437,0.0139
Module current
Isc,Imp,Shunt resistance
8.615,7.902,13.4
Observations

Number of samples,Total time[us]
100,4000.0
Time[us], Umeas[V], Imeas[V], Irrad.[kW/m²], Ucorr.[V], Icorr.[A], Pcorr.[W]
0.0,0.557,1.709,0.988,0.558,1.871,1.0271
40.0,0.562,1.709,1.008,0.565,1.701,0.9457
80.0,0.361,7.427,1.015,0.365,7.558,2.7129
120.0,0.376,10.000,1.016,0.380,10.212,3.8145
160.0,-0.020,8.242,1.016,-0.018,8.394,-0.1467
200.0,-0.220,8.384,1.015,-0.219,8.548,-1.8423
240.0,-0.220,8.423,1.014,-0.219,8.597,-1.8537
280.0,-0.186,8.442,1.013,-0.185,8.626,-1.5694
320.0,-0.146,8.428,1.012,-0.146,8.619,-1.2363
360.0,-0.112,8.423,1.011,-0.112,8.622,-0.9464
400.0,-0.073,8.403,1.011,-0.072,8.602,-0.6120
440.0,-0.034,8.403,1.010,-0.033,8.610,-0.2811
480.0,0.000,8.389,1.009,0.001,8.603,0.0089
520.0,0.039,8.403,1.008,0.040,8.627,0.3411
560.0,0.063,8.374,1.007,0.065,8.605,0.5469
600.0,0.103,8.379,1.006,0.104,8.618,0.8796
640.0,0.137,8.359,1.006,0.138,8.598,1.1681
680.0,0.176,8.364,1.005,0.177,8.611,1.5015
720.0,0.205,8.345,1.005,0.207,8.591,1.7468
760.0,0.244,8.350,1.005,0.246,8.596,2.0798
800.0,0.264,8.320,1.004,0.265,8.574,2.2391
840.0,0.303,8.311,1.004,0.305,8.564,2.5671
880.0,0.322,8.281,1.004,0.324,8.534,2.7228
920.0,0.352,8.237,1.004,0.354,8.488,2.9542
960.0,0.366,8.193,1.004,0.369,8.443,3.0606
1000.0,0.386,8.110,1.004,0.388,8.357,3.1909
1040.0,0.396,8.042,1.004,0.398,8.286,3.2439
1080.0,0.405,7.944,1.004,0.408,8.185,3.2833
1120.0,0.420,7.866,1.004,0.422,8.105,3.3683
1160.0,0.425,7.759,1.004,0.427,7.993,3.3607
1200.0,0.435,7.671,1.004,0.437,7.902,3.3988
1240.0,0.435,7.559,1.004,0.437,7.786,3.3488
1280.0,0.444,7.471,1.004,0.447,7.695,3.3840
1320.0,0.444,7.344,1.004,0.447,7.564,3.3262
1360.0,0.454,7.246,1.004,0.457,7.463,3.3538
1400.0,0.454,7.129,1.004,0.457,7.342,3.2993
1440.0,0.464,7.031,1.004,0.467,7.241,3.3238
1480.0,0.464,6.904,1.004,0.467,7.109,3.2636
1520.0,0.469,6.807,1.004,0.472,7.008,3.2510
1560.0,0.474,6.680,1.004,0.476,6.877,3.2233
1600.0,0.474,6.577,1.004,0.476,6.771,3.1735
1640.0,0.479,6.440,1.004,0.481,6.629,3.1393
1680.0,0.483,6.338,1.003,0.486,6.532,3.1238
1720.0,0.483,6.206,1.004,0.486,6.387,3.0553
1760.0,0.488,6.104,1.004,0.491,6.281,3.0348
1800.0,0.488,5.972,1.004,0.491,6.144,2.9689
1840.0,0.493,5.869,1.004,0.496,6.038,2.9468
1880.0,0.493,5.742,1.004,0.496,5.907,2.8827
1920.0,0.498,5.640,1.004,0.501,5.801,2.8589
1960.0,0.498,5.503,1.004,0.501,5.660,2.7892
2000.0,0.503,5.400,1.004,0.506,5.553,2.7638
2040.0,0.503,5.269,1.004,0.506,5.417,2.6959
2080.0,0.508,5.166,1.004,0.511,5.311,2.6687
2120.0,0.513,5.034,1.004,0.516,5.175,2.6252
2160.0,0.513,4.927,1.004,0.516,5.063,2.5688
2200.0,0.513,4.790,1.004,0.516,4.922,2.4970
2240.0,0.518,4.688,1.004,0.521,4.816,2.4664
2280.0,0.518,4.551,1.004,0.521,4.674,2.3940
2320.0,0.522,4.448,1.004,0.526,4.568,2.3617
2360.0,0.522,4.316,1.004,0.526,4.432,2.2912
2400.0,0.522,4.209,1.004,0.526,4.321,2.2338
2440.0,0.527,4.067,1.004,0.530,4.174,2.1782
2480.0,0.527,3.965,1.004,0.530,4.068,2.1228
2520.0,0.527,3.833,1.004,0.530,3.932,2.0516
2560.0,0.532,3.726,1.004,0.535,3.821,2.0121
2600.0,0.532,3.584,1.004,0.535,3.674,1.9349
2640.0,0.537,3.477,1.004,0.540,3.563,1.8936
2680.0,0.537,3.345,1.004,0.540,3.427,1.8211
2720.0,0.537,3.232,1.004,0.540,3.310,1.7594
2760.0,0.542,3.096,1.004,0.545,3.169,1.6995
2800.0,0.547,2.993,1.004,0.550,3.063,1.6574
2840.0,0.547,2.856,1.004,0.550,2.921,1.5808
2880.0,0.547,2.749,1.004,0.550,2.810,1.5207
2920.0,0.547,2.607,1.004,0.550,2.664,1.4414
2960.0,0.552,2.500,1.004,0.555,2.553,1.3936
3000.0,0.552,2.363,1.004,0.555,2.411,1.3164
3040.0,0.552,2.256,1.004,0.555,2.300,1.2557
3080.0,0.552,2.119,1.004,0.555,2.159,1.1785
3120.0,0.557,2.012,1.004,0.560,2.048,1.1277
3160.0,0.557,1.870,1.004,0.560,1.901,1.0470
3200.0,0.562,1.772,1.004,0.565,1.800,1.0001
3240.0,0.562,1.636,1.004,0.565,1.659,0.9215
3280.0,0.562,1.523,1.004,0.565,1.542,0.8569
3320.0,0.566,1.387,1.004,0.570,1.401,0.7851
3360.0,0.566,1.274,1.004,0.570,1.285,0.7200
3400.0,0.566,1.123,1.004,0.570,1.128,0.6322
3440.0,0.571,1.011,1.004,0.575,1.012,0.5720
3480.0,0.571,0.874,1.004,0.575,0.870,0.4920
3520.0,0.576,0.767,1.004,0.580,0.759,0.4329
3560.0,0.576,0.625,1.004,0.580,0.613,0.3493
3600.0,0.576,0.518,1.004,0.580,0.502,0.2860
3640.0,0.581,0.376,1.004,0.584,0.355,0.2042
3680.0,0.581,0.269,1.004,0.584,0.244,0.1403
3720.0,0.581,0.132,1.004,0.584,0.103,0.0590
3760.0,0.586,0.024,1.004,0.589,-0.009,-0.0050
3800.0,0.586,-0.112,1.004,0.589,-0.150,-0.0870
3840.0,0.586,-0.225,1.004,0.589,-0.266,-0.1543
3880.0,0.586,-0.366,1.004,0.589,-0.413,-0.2393
3920.0,0.591,-0.474,1.004,0.594,-0.524,-0.3062
3960.0,0.586,-0.610,1.004,0.589,-0.665,-0.3857
