Repository: KrishnaMohinani/SAheart

File: Applied PV/Measurement of Temperature Coefficients/20200813_Si_50C_03.asc
PASAN Tester - Labo + TC 1.00, STC Performance
to 13 august 2020,12:20
Operator,Manufacturer,Module type,Serial number,Module ID code
NRIE,Sergiu,Mono 156,,Albarino T
Cell area (cm²),Module area (cm²),Cells in parallel,Cells in series
243.40,243.4,1,1
Reference cell,Calibration value (mV/kW/m²),Current range,Voltage range,Ref cell temp (°C)
MPT 1434-4,104.2,10.0,10.0,28.0
Filter name,Attenuation (%)
None,100.0
Mean irradiance (kW/m²),Cell efficiency (%),Module efficiency (%),Fill factor (%)
1.004,13.9,13.9,66.8
Pmax,Module temperature (°C)
3.382,49.9
Module voltage
Voc,Vmp,Series resistance
0.588,0.432,0.0131
Module current
Isc,Imp,Shunt resistance
8.615,7.956,14.6
Observations

Number of samples,Total time[us]
100,4000.0
Time[us], Umeas[V], Imeas[V], Irrad.[kW/m²], Ucorr.[V], Icorr.[A], Pcorr.[W]
0.0,0.557,1.855,1.000,0.559,1.920,1.0564
40.0,0.557,1.860,1.015,0.561,1.800,0.9932
80.0,0.352,7.749,1.021,0.356,7.843,2.7435
120.0,0.322,10.000,1.021,0.326,10.172,3.2635
160.0,-0.034,8.579,1.020,-0.032,8.710,-0.2757
200.0,-0.225,8.467,1.017,-0.224,8.618,-1.8979
240.0,-0.244,8.442,1.015,-0.244,8.609,-2.0641
280.0,-0.229,8.442,1.013,-0.229,8.626,-1.9449
320.0,-0.195,8.423,1.012,-0.195,8.614,-1.6521
360.0,-0.146,8.428,1.011,-0.146,8.627,-1.2391
400.0,-0.112,8.413,1.011,-0.112,8.612,-0.9459
440.0,-0.078,8.413,1.010,-0.077,8.620,-0.6565
480.0,-0.044,8.389,1.009,-0.043,8.603,-0.3654
520.0,0.000,8.394,1.008,0.001,8.617,0.0075
560.0,0.034,8.374,1.007,0.035,8.605,0.2973
600.0,0.068,8.379,1.006,0.069,8.618,0.5880
640.0,0.107,8.359,1.005,0.109,8.606,0.9187
680.0,0.142,8.364,1.005,0.143,8.612,1.2102
720.0,0.181,8.345,1.005,0.182,8.591,1.5391
760.0,0.220,8.350,1.004,0.221,8.605,1.8729
800.0,0.249,8.330,1.004,0.251,8.585,2.1172
840.0,0.283,8.320,1.004,0.285,8.574,2.4044
880.0,0.308,8.291,1.004,0.310,8.544,2.6021
920.0,0.337,8.262,1.004,0.339,8.514,2.8395
960.0,0.356,8.218,1.004,0.359,8.468,2.9878
1000.0,0.376,8.145,1.004,0.378,8.393,3.1232
1040.0,0.391,8.081,1.004,0.393,8.327,3.2193
1080.0,0.405,7.993,1.004,0.408,8.236,3.3034
1120.0,0.415,7.910,1.004,0.418,8.150,3.3477
1160.0,0.420,7.803,1.004,0.422,8.039,3.3408
1200.0,0.430,7.715,1.003,0.432,7.956,3.3825
1240.0,0.435,7.598,1.004,0.437,7.827,3.3660
1280.0,0.439,7.505,1.004,0.442,7.731,3.3620
1320.0,0.444,7.388,1.004,0.447,7.610,3.3460
1360.0,0.454,7.290,1.004,0.457,7.509,3.3741
1400.0,0.454,7.168,1.004,0.457,7.382,3.3173
1440.0,0.459,7.065,1.004,0.462,7.276,3.3048
1480.0,0.464,6.938,1.004,0.467,7.145,3.2796
1520.0,0.469,6.846,1.004,0.472,7.049,3.2696
1560.0,0.474,6.719,1.004,0.476,6.917,3.2421
1600.0,0.474,6.616,1.004,0.476,6.811,3.1923
1640.0,0.479,6.475,1.004,0.481,6.665,3.1559
1680.0,0.479,6.372,1.004,0.481,6.559,3.1056
1720.0,0.483,6.240,1.004,0.486,6.422,3.0720
1760.0,0.483,6.133,1.004,0.486,6.311,3.0189
1800.0,0.488,6.006,1.004,0.491,6.180,2.9859
1840.0,0.493,5.903,1.004,0.496,6.074,2.9639
1880.0,0.493,5.771,1.004,0.496,5.937,2.8974
1920.0,0.493,5.669,1.004,0.496,5.831,2.8456
1960.0,0.498,5.537,1.004,0.501,5.695,2.8065
2000.0,0.503,5.430,1.004,0.506,5.584,2.7787
2040.0,0.503,5.298,1.004,0.506,5.447,2.7109
2080.0,0.508,5.190,1.004,0.511,5.336,2.6813
2120.0,0.508,5.059,1.004,0.511,5.200,2.6128
2160.0,0.513,4.951,1.004,0.516,5.089,2.5815
2200.0,0.513,4.819,1.004,0.516,4.952,2.5123
2240.0,0.513,4.717,1.004,0.516,4.846,2.4585
2280.0,0.518,4.580,1.004,0.521,4.705,2.4094
2320.0,0.518,4.468,1.004,0.521,4.589,2.3499
2360.0,0.522,4.336,1.004,0.526,4.452,2.3016
2400.0,0.522,4.229,1.004,0.526,4.341,2.2441
2440.0,0.527,4.092,1.004,0.530,4.200,2.1913
2480.0,0.527,3.989,1.004,0.530,4.094,2.1359
2520.0,0.527,3.853,1.004,0.530,3.952,2.0621
2560.0,0.532,3.745,1.004,0.535,3.841,2.0227
2600.0,0.532,3.608,1.004,0.535,3.700,1.9482
2640.0,0.532,3.501,1.004,0.535,3.588,1.8896
2680.0,0.537,3.364,1.004,0.540,3.447,1.8318
2720.0,0.537,3.252,1.004,0.540,3.331,1.7701
2760.0,0.542,3.120,1.004,0.545,3.194,1.7130
2800.0,0.542,3.008,1.004,0.545,3.078,1.6507
2840.0,0.547,2.871,1.004,0.550,2.937,1.5890
2880.0,0.547,2.764,1.004,0.550,2.826,1.5289
2920.0,0.552,2.627,1.004,0.555,2.684,1.4653
2960.0,0.552,2.515,1.004,0.555,2.568,1.4019
3000.0,0.552,2.378,1.004,0.555,2.426,1.3246
3040.0,0.552,2.271,1.004,0.555,2.315,1.2640
3080.0,0.557,2.134,1.004,0.560,2.174,1.1972
3120.0,0.557,2.021,1.004,0.560,2.058,1.1332
3160.0,0.557,1.880,1.004,0.560,1.911,1.0526
3200.0,0.562,1.777,1.004,0.565,1.805,1.0029
3240.0,0.562,1.646,1.004,0.565,1.669,0.9271
3280.0,0.566,1.533,1.004,0.570,1.553,0.8700
3320.0,0.566,1.396,1.004,0.570,1.411,0.7907
3360.0,0.566,1.289,1.004,0.570,1.300,0.7285
3400.0,0.571,1.133,1.004,0.575,1.138,0.6434
3440.0,0.571,1.021,1.004,0.575,1.022,0.5777
3480.0,0.571,0.884,1.004,0.575,0.881,0.4977
3520.0,0.576,0.771,1.004,0.579,0.764,0.4358
3560.0,0.576,0.635,1.004,0.579,0.623,0.3551
3600.0,0.576,0.522,1.004,0.579,0.507,0.2889
3640.0,0.581,0.386,1.004,0.584,0.365,0.2100
3680.0,0.581,0.273,1.004,0.584,0.249,0.1432
3720.0,0.581,0.132,1.004,0.584,0.103,0.0590
3760.0,0.586,0.024,1.004,0.589,-0.008,-0.0049
3800.0,0.586,-0.112,1.004,0.589,-0.150,-0.0869
3840.0,0.586,-0.225,1.004,0.589,-0.266,-0.1543
3880.0,0.586,-0.366,1.004,0.589,-0.413,-0.2392
3920.0,0.591,-0.474,1.004,0.594,-0.524,-0.3062
3960.0,0.591,-0.615,1.004,0.594,-0.670,-0.3918

File: Applied PV/Measurement of Temperature Coefficients/20200813_Si_55C_01.asc
PASAN Tester - Labo + TC 1.00, STC Performance
to 13 august 2020,12:50
Operator,Manufacturer,Module type,Serial number,Module ID code
NRIE,Sergiu,Mono 156,,Albarino T
Cell area (cm²),Module area (cm²),Cells in parallel,Cells in series
243.40,243.4,1,1
Reference cell,Calibration value (mV/kW/m²),Current range,Voltage range,Ref cell temp (°C)
MPT 1434-4,104.2,10.0,10.0,29.1
Filter name,Attenuation (%)
None,100.0
Mean irradiance (kW/m²),Cell efficiency (%),Module efficiency (%),Fill factor (%)
1.004,13.6,13.6,66.3
Pmax,Module temperature (°C)
3.301,55.0
Module voltage
Voc,Vmp,Series resistance
0.577,0.437,0.0137
Module current
Isc,Imp,Shunt resistance
8.627,7.675,8.8
Observations

Number of samples,Total time[us]
100,4000.0
Time[us], Umeas[V], Imeas[V], Irrad.[kW/m²], Ucorr.[V], Icorr.[A], Pcorr.[W]
0.0,0.542,1.807,0.998,0.544,1.886,1.0102
40.0,0.547,1.812,1.013,0.551,1.765,0.9570
80.0,0.352,7.632,1.019,0.355,7.738,2.7057
120.0,0.361,10.000,1.020,0.365,10.179,3.6590
160.0,-0.020,8.296,1.020,-0.017,8.416,-0.1437
200.0,-0.220,8.398,1.017,-0.219,8.547,-1.8404
240.0,-0.220,8.438,1.015,-0.219,8.604,-1.8545
280.0,-0.195,8.452,1.013,-0.195,8.636,-1.6548
320.0,-0.166,8.433,1.012,-0.165,8.624,-1.4037
360.0,-0.132,8.438,1.011,-0.131,8.637,-1.1150
400.0,-0.093,8.423,1.011,-0.092,8.622,-0.7801
440.0,-0.054,8.428,1.010,-0.053,8.635,-0.4488
480.0,-0.024,8.408,1.009,-0.024,8.623,-0.1994
520.0,0.015,8.403,1.008,0.016,8.627,0.1327
560.0,0.049,8.379,1.007,0.050,8.610,0.4224
600.0,0.088,8.389,1.006,0.089,8.628,0.7556
640.0,0.122,8.364,1.005,0.123,8.611,1.0441
680.0,0.161,8.369,1.005,0.163,8.616,1.3775
720.0,0.200,8.350,1.005,0.202,8.596,1.7062
760.0,0.239,8.345,1.004,0.241,8.600,2.0380
800.0,0.264,8.325,1.004,0.265,8.579,2.2403
840.0,0.298,8.315,1.004,0.300,8.569,2.5272
880.0,0.322,8.267,1.004,0.324,8.519,2.7179
920.0,0.347,8.223,1.004,0.349,8.473,2.9079
960.0,0.361,8.179,1.004,0.364,8.428,3.0144
1000.0,0.376,8.096,1.004,0.378,8.342,3.1045
1040.0,0.391,8.027,1.004,0.393,8.271,3.1979
1080.0,0.396,7.944,1.004,0.398,8.185,3.2043
1120.0,0.405,7.876,1.004,0.408,8.115,3.2549
1160.0,0.410,7.754,1.004,0.413,7.988,3.2428
1200.0,0.420,7.661,1.003,0.422,7.901,3.2827
1240.0,0.425,7.549,1.004,0.427,7.776,3.2693
1280.0,0.435,7.451,1.004,0.437,7.675,3.3009
1320.0,0.435,7.334,1.004,0.437,7.554,3.2488
1360.0,0.439,7.241,1.004,0.442,7.458,3.2435
1400.0,0.444,7.119,1.004,0.447,7.332,3.2240
1440.0,0.449,7.017,1.004,0.452,7.226,3.2122
1480.0,0.454,6.890,1.004,0.457,7.094,3.1880
1520.0,0.459,6.797,1.004,0.462,6.998,3.1787
1560.0,0.459,6.670,1.004,0.462,6.867,3.1190
1600.0,0.464,6.572,1.004,0.467,6.766,3.1058
1640.0,0.469,6.436,1.004,0.472,6.624,3.0729
1680.0,0.469,6.328,1.004,0.472,6.513,3.0213
1720.0,0.474,6.196,1.004,0.476,6.377,2.9888
1760.0,0.479,6.094,1.004,0.481,6.271,2.9694
1800.0,0.479,5.962,1.004,0.481,6.134,2.9048
1840.0,0.483,5.859,1.004,0.486,6.028,2.8836
1880.0,0.483,5.732,1.004,0.486,5.897,2.8208
1920.0,0.488,5.630,1.004,0.491,5.791,2.7980
1960.0,0.488,5.493,1.004,0.491,5.649,2.7297
2000.0,0.493,5.396,1.004,0.496,5.548,2.7076
2040.0,0.493,5.259,1.004,0.496,5.407,2.6386
2080.0,0.498,5.151,1.004,0.501,5.296,2.6099
2120.0,0.498,5.020,1.004,0.501,5.159,2.5427
2160.0,0.498,4.912,1.004,0.501,5.048,2.4879
2200.0,0.503,4.780,1.004,0.506,4.912,2.4444
2240.0,0.508,4.673,1.004,0.511,4.801,2.4123
2280.0,0.508,4.541,1.004,0.511,4.664,2.3438
2320.0,0.513,4.434,1.004,0.516,4.553,2.3099
2360.0,0.513,4.302,1.004,0.516,4.417,2.2407
2400.0,0.513,4.194,1.004,0.516,4.306,2.1843
2440.0,0.513,4.063,1.004,0.516,4.169,2.1151
2480.0,0.518,3.950,1.004,0.521,4.053,2.0757
2520.0,0.522,3.818,1.004,0.526,3.917,2.0248
2560.0,0.522,3.711,1.004,0.526,3.806,1.9673
2600.0,0.522,3.574,1.004,0.526,3.664,1.8942
2640.0,0.522,3.467,1.004,0.526,3.553,1.8368
2680.0,0.527,3.330,1.004,0.530,3.411,1.7801
2720.0,0.527,3.223,1.004,0.530,3.300,1.7221
2760.0,0.527,3.086,1.004,0.530,3.159,1.6483
2800.0,0.532,2.979,1.004,0.535,3.048,1.6050
2840.0,0.532,2.842,1.004,0.535,2.906,1.5305
2880.0,0.537,2.729,1.004,0.540,2.790,1.4828
2920.0,0.537,2.593,1.004,0.540,2.649,1.4076
2960.0,0.537,2.485,1.004,0.540,2.538,1.3486
3000.0,0.542,2.349,1.004,0.545,2.396,1.2850
3040.0,0.542,2.241,1.004,0.545,2.285,1.2254
3080.0,0.547,2.100,1.004,0.550,2.138,1.1571
3120.0,0.547,1.992,1.004,0.550,2.027,1.0970
3160.0,0.547,1.846,1.004,0.550,1.876,1.0150
3200.0,0.552,1.748,1.004,0.555,1.775,0.9689
3240.0,0.552,1.611,1.004,0.555,1.633,0.8916
3280.0,0.552,1.504,1.004,0.555,1.522,0.8310
3320.0,0.557,1.362,1.004,0.560,1.376,0.7576
3360.0,0.557,1.250,1.004,0.560,1.259,0.6936
3400.0,0.562,1.099,1.004,0.565,1.103,0.6127
3440.0,0.562,0.986,1.004,0.565,0.987,0.5482
3480.0,0.562,0.850,1.004,0.565,0.845,0.4696
3520.0,0.566,0.737,1.004,0.570,0.729,0.4085
3560.0,0.566,0.601,1.004,0.570,0.588,0.3293
3600.0,0.566,0.488,1.004,0.570,0.471,0.2642
3640.0,0.566,0.352,1.004,0.570,0.330,0.1849
3680.0,0.571,0.239,1.004,0.575,0.214,0.1208
3720.0,0.571,0.103,1.004,0.575,0.072,0.0408
3760.0,0.576,-0.005,1.004,0.580,-0.039,-0.0222
3800.0,0.576,-0.146,1.004,0.580,-0.185,-0.1057
3840.0,0.576,-0.254,1.004,0.580,-0.297,-0.1690
3880.0,0.576,-0.396,1.004,0.580,-0.443,-0.2525
3920.0,0.581,-0.508,1.004,0.584,-0.559,-0.3215
3960.0,0.581,-0.645,1.004,0.584,-0.701,-0.4028

File: Applied PV/Measurement of Temperature Coefficients/20200813_Si_55C_02.asc
PASAN Tester - Labo + TC 1.00, STC Performance
to 13 august 2020,12:50
Operator,Manufacturer,Module type,Serial number,Module ID code
NRIE,Sergiu,Mono 156,,Albarino T
Cell area (cm²),Module area (cm²),Cells in parallel,Cells in series
243.40,243.4,1,1
Reference cell,Calibration value (mV/kW/m²),Current range,Voltage range,Ref cell temp (°C)
MPT 1434-4,104.2,10.0,10.0,29.1
Filter name,Attenuation (%)
None,100.0
Mean irradiance (kW/m²),Cell efficiency (%),Module efficiency (%),Fill factor (%)
1.004,13.6,13.6,66.6
Pmax,Module temperature (°C)
3.309,54.9
Module voltage
Voc,Vmp,Series resistance
0.576,0.437,0.0126
Module current
Isc,Imp,Shunt resistance
8.620,7.695,10.8
Observations

Number of samples,Total time[us]
100,4000.0
Time[us], Umeas[V], Imeas[V], Irrad.[kW/m²], Ucorr.[V], Icorr.[A], Pcorr.[W]
0.0,0.542,1.831,0.997,0.544,1.920,1.0281
40.0,0.542,1.836,1.014,0.546,1.782,0.9576
80.0,0.347,7.705,1.020,0.351,7.805,2.6912
120.0,0.352,10.000,1.020,0.355,10.180,3.5590
160.0,-0.010,8.418,1.019,-0.008,8.551,-0.0658
200.0,-0.220,8.423,1.016,-0.219,8.581,-1.8497
240.0,-0.239,8.438,1.015,-0.239,8.604,-2.0218
280.0,-0.215,8.442,1.013,-0.215,8.626,-1.8204
320.0,-0.181,8.433,1.013,-0.180,8.616,-1.5272
360.0,-0.146,8.438,1.012,-0.146,8.629,-1.2388
400.0,-0.103,8.413,1.011,-0.102,8.612,-0.8631
440.0,-0.063,8.418,1.010,-0.063,8.625,-0.5323
480.0,-0.034,8.403,1.009,-0.033,8.618,-0.2831
520.0,0.005,8.398,1.008,0.006,8.622,0.0488
560.0,0.039,8.379,1.007,0.040,8.610,0.3388
600.0,0.078,8.379,1.006,0.079,8.618,0.6710
640.0,0.112,8.364,1.005,0.113,8.611,0.9606
680.0,0.151,8.364,1.005,0.153,8.611,1.2932
720.0,0.181,8.345,1.005,0.182,8.591,1.5390
760.0,0.220,8.350,1.004,0.221,8.605,1.8728
800.0,0.249,8.325,1.004,0.251,8.579,2.1158
840.0,0.288,8.315,1.004,0.290,8.569,2.4442
880.0,0.308,8.281,1.004,0.310,8.534,2.5989
920.0,0.332,8.242,1.004,0.334,8.494,2.7916
960.0,0.352,8.198,1.004,0.354,8.448,2.9398
1000.0,0.371,8.120,1.004,0.373,8.367,3.0732
1040.0,0.381,8.052,1.004,0.383,8.297,3.1273
1080.0,0.396,7.954,1.004,0.398,8.196,3.2079
1120.0,0.400,7.876,1.004,0.403,8.115,3.2155
1160.0,0.410,7.764,1.004,0.413,7.999,3.2466
1200.0,0.420,7.676,1.004,0.422,7.908,3.2861
1240.0,0.425,7.563,1.004,0.427,7.791,3.2754
1280.0,0.435,7.471,1.004,0.437,7.695,3.3094
1320.0,0.435,7.349,1.003,0.437,7.578,3.2579
1360.0,0.444,7.256,1.004,0.447,7.473,3.2859
1400.0,0.444,7.129,1.004,0.447,7.342,3.2282
1440.0,0.449,7.031,1.004,0.452,7.241,3.2187
1480.0,0.454,6.904,1.004,0.457,7.109,3.1946
1520.0,0.459,6.807,1.004,0.462,7.008,3.1831
1560.0,0.459,6.685,1.004,0.462,6.882,3.1257
1600.0,0.464,6.577,1.004,0.467,6.771,3.1079
1640.0,0.469,6.440,1.004,0.472,6.629,3.0750
1680.0,0.469,6.333,1.004,0.472,6.518,3.0234
1720.0,0.474,6.206,1.004,0.476,6.387,2.9933
1760.0,0.474,6.104,1.004,0.476,6.281,2.9436
1800.0,0.479,5.972,1.004,0.481,6.145,2.9094
1840.0,0.483,5.869,1.004,0.486,6.038,2.8883
1880.0,0.483,5.737,1.004,0.486,5.902,2.8230
1920.0,0.488,5.635,1.004,0.491,5.796,2.8003
1960.0,0.488,5.503,1.004,0.491,5.660,2.7344
2000.0,0.493,5.400,1.004,0.496,5.553,2.7099
2040.0,0.493,5.264,1.004,0.496,5.412,2.6409
2080.0,0.498,5.156,1.004,0.501,5.301,2.6123
2120.0,0.498,5.024,1.004,0.501,5.164,2.5450
2160.0,0.503,4.922,1.004,0.506,5.058,2.5172
2200.0,0.498,4.785,1.004,0.501,4.917,2.4231
2240.0,0.503,4.683,1.004,0.506,4.811,2.3940
2280.0,0.508,4.546,1.004,0.511,4.669,2.3461
2320.0,0.508,4.443,1.004,0.511,4.563,2.2928
2360.0,0.513,4.312,1.004,0.516,4.427,2.2457
2400.0,0.513,4.199,1.004,0.516,4.311,2.1867
2440.0,0.513,4.067,1.004,0.516,4.174,2.1175
2480.0,0.518,3.960,1.004,0.521,4.063,2.0808
2520.0,0.518,3.823,1.004,0.521,3.922,2.0083
2560.0,0.522,3.716,1.004,0.525,3.811,1.9698
2600.0,0.522,3.579,1.004,0.525,3.669,1.8967
2640.0,0.522,3.472,1.004,0.525,3.558,1.8393
2680.0,0.527,3.330,1.004,0.530,3.412,1.7800
2720.0,0.527,3.223,1.004,0.530,3.300,1.7220
2760.0,0.532,3.086,1.004,0.535,3.159,1.6634
2800.0,0.532,2.979,1.004,0.535,3.048,1.6049
2840.0,0.537,2.842,1.004,0.540,2.906,1.5445
2880.0,0.537,2.734,1.004,0.540,2.795,1.4854
2920.0,0.537,2.598,1.004,0.540,2.654,1.4102
2960.0,0.537,2.485,1.004,0.540,2.538,1.3485
3000.0,0.542,2.354,1.004,0.545,2.401,1.2876
3040.0,0.542,2.241,1.004,0.545,2.285,1.2253
3080.0,0.547,2.104,1.004,0.550,2.144,1.1598
3120.0,0.552,1.997,1.004,0.555,2.032,1.1095
3160.0,0.552,1.851,1.004,0.555,1.881,1.0267
3200.0,0.552,1.748,1.004,0.555,1.775,0.9688
3240.0,0.552,1.616,1.004,0.555,1.638,0.8944
3280.0,0.557,1.504,1.004,0.560,1.522,0.8383
3320.0,0.557,1.367,1.004,0.560,1.381,0.7604
3360.0,0.562,1.255,1.004,0.565,1.265,0.7025
3400.0,0.562,1.104,1.004,0.565,1.108,0.6155
3440.0,0.562,0.991,1.004,0.565,0.992,0.5509
3480.0,0.562,0.850,1.004,0.565,0.845,0.4696
3520.0,0.562,0.742,1.004,0.565,0.734,0.4078
3560.0,0.566,0.605,1.004,0.570,0.593,0.3321
3600.0,0.566,0.493,1.004,0.570,0.476,0.2670
3640.0,0.566,0.356,1.004,0.570,0.335,0.1877
3680.0,0.571,0.244,1.004,0.575,0.219,0.1237
3720.0,0.571,0.103,1.004,0.575,0.072,0.0409
3760.0,0.571,-0.005,1.004,0.575,-0.039,-0.0220
3800.0,0.576,-0.142,1.004,0.579,-0.180,-0.1028
3840.0,0.576,-0.259,1.004,0.579,-0.302,-0.1719
3880.0,0.576,-0.396,1.004,0.579,-0.443,-0.2525
3920.0,0.581,-0.508,1.004,0.584,-0.559,-0.3214
3960.0,0.576,-0.645,1.004,0.579,-0.701,-0.3994

File: Applied PV/Measurement of Temperature Coefficients/20200813_Si_55C_03.asc
PASAN Tester - Labo + TC 1.00, STC Performance
to 13 august 2020,12:50
Operator,Manufacturer,Module type,Serial number,Module ID code
NRIE,Sergiu,Mono 156,,Albarino T
Cell area (cm²),Module area (cm²),Cells in parallel,Cells in series
243.40,243.4,1,1
Reference cell,Calibration value (mV/kW/m²),Current range,Voltage range,Ref cell temp (°C)
MPT 1434-4,104.2,10.0,10.0,29.1
Filter name,Attenuation (%)
None,100.0
Mean irradiance (kW/m²),Cell efficiency (%),Module efficiency (%),Fill factor (%)
1.004,13.5,13.5,66.0
Pmax,Module temperature (°C)
3.290,54.9
Module voltage
Voc,Vmp,Series resistance
0.578,0.432,0.0132
Module current
Isc,Imp,Shunt resistance
8.623,7.736,8.2
Observations

Number of samples,Total time[us]
100,4000.0
Time[us], Umeas[V], Imeas[V], Irrad.[kW/m²], Ucorr.[V], Icorr.[A], Pcorr.[W]
0.0,0.542,1.836,0.994,0.544,1.951,1.0439
40.0,0.547,1.846,1.013,0.551,1.801,0.9761
80.0,0.347,7.715,1.021,0.351,7.807,2.6936
120.0,0.347,10.000,1.021,0.351,10.172,3.5093
160.0,-0.020,8.438,1.020,-0.017,8.563,-0.1468
200.0,-0.229,8.433,1.017,-0.229,8.583,-1.9314
240.0,-0.249,8.442,1.016,-0.248,8.601,-2.1025
280.0,-0.229,8.447,1.014,-0.229,8.622,-1.9431
320.0,-0.195,8.433,1.013,-0.195,8.616,-1.6514
360.0,-0.156,8.442,1.012,-0.156,8.634,-1.3224
400.0,-0.127,8.418,1.011,-0.126,8.617,-1.0711
440.0,-0.088,8.423,1.010,-0.087,8.630,-0.7405
480.0,-0.049,8.403,1.009,-0.048,8.618,-0.4075
520.0,-0.015,8.398,1.008,-0.014,8.622,-0.1173
560.0,0.020,8.384,1.007,0.020,8.615,0.1730
600.0,0.059,8.384,1.006,0.060,8.623,0.5052
640.0,0.088,8.364,1.006,0.089,8.603,0.7532
680.0,0.137,8.369,1.005,0.138,8.617,1.1694
720.0,0.166,8.350,1.004,0.167,8.605,1.4160
760.0,0.205,8.350,1.005,0.207,8.596,1.7476
800.0,0.234,8.335,1.004,0.236,8.590,1.9940
840.0,0.273,8.325,1.004,0.275,8.579,2.3230
880.0,0.303,8.296,1.004,0.305,8.549,2.5624
920.0,0.327,8.262,1.004,0.329,8.514,2.7573
960.0,0.342,8.218,1.004,0.344,8.468,2.8652
1000.0,0.366,8.149,1.004,0.368,8.398,3.0440
1040.0,0.381,8.081,1.004,0.383,8.327,3.1389
1080.0,0.391,7.988,1.004,0.393,8.231,3.1822
1120.0,0.400,7.915,1.004,0.403,8.155,3.2317
1160.0,0.410,7.808,1.004,0.413,8.044,3.2653
1200.0,0.415,7.720,1.004,0.418,7.953,3.2668
1240.0,0.420,7.603,1.004,0.422,7.832,3.2548
1280.0,0.430,7.510,1.004,0.432,7.736,3.2896
1320.0,0.435,7.388,1.004,0.437,7.610,3.2726
1360.0,0.439,7.290,1.004,0.442,7.508,3.2654
1400.0,0.444,7.168,1.004,0.447,7.382,3.2461
1440.0,0.449,7.070,1.004,0.452,7.281,3.2368
1480.0,0.454,6.948,1.004,0.457,7.155,3.2152
1520.0,0.454,6.846,1.004,0.457,7.049,3.1675
1560.0,0.459,6.714,1.004,0.462,6.912,3.1396
1600.0,0.464,6.616,1.004,0.467,6.811,3.1266
1640.0,0.469,6.479,1.004,0.472,6.670,3.0939
1680.0,0.469,6.372,1.004,0.472,6.559,3.0423
1720.0,0.474,6.240,1.004,0.476,6.422,3.0100
1760.0,0.479,6.143,1.004,0.481,6.321,2.9932
1800.0,0.479,6.006,1.004,0.481,6.180,2.9262
1840.0,0.483,5.903,1.004,0.486,6.074,2.9053
1880.0,0.483,5.776,1.004,0.486,5.942,2.8425
1920.0,0.483,5.669,1.004,0.486,5.831,2.7893
1960.0,0.488,5.537,1.004,0.491,5.695,2.7516
2000.0,0.493,5.430,1.004,0.496,5.584,2.7248
2040.0,0.493,5.293,1.004,0.496,5.442,2.6558
2080.0,0.498,5.190,1.004,0.501,5.336,2.6298
2120.0,0.498,5.059,1.004,0.501,5.200,2.5626
2160.0,0.503,4.951,1.004,0.506,5.089,2.5324
2200.0,0.503,4.814,1.004,0.506,4.947,2.4620
2240.0,0.508,4.707,1.004,0.511,4.836,2.4300
2280.0,0.508,4.570,1.004,0.511,4.695,2.3589
2320.0,0.508,4.463,1.004,0.511,4.584,2.3031
2360.0,0.513,4.331,1.004,0.516,4.447,2.2560
2400.0,0.513,4.224,1.004,0.516,4.336,2.1996
2440.0,0.513,4.087,1.004,0.516,4.195,2.1279
2480.0,0.518,3.979,1.004,0.521,4.083,2.0912
2520.0,0.518,3.843,1.004,0.521,3.942,2.0188
2560.0,0.522,3.735,1.004,0.526,3.831,1.9804
2600.0,0.522,3.599,1.004,0.526,3.689,1.9072
2640.0,0.527,3.486,1.004,0.530,3.573,1.8644
2680.0,0.527,3.354,1.004,0.530,3.437,1.7932
2720.0,0.527,3.242,1.004,0.530,3.321,1.7326
2760.0,0.527,3.105,1.004,0.530,3.179,1.6588
2800.0,0.532,2.998,1.004,0.535,3.068,1.6156
2840.0,0.537,2.861,1.004,0.540,2.927,1.5553
2880.0,0.537,2.749,1.004,0.540,2.810,1.4935
2920.0,0.542,2.612,1.004,0.545,2.669,1.4312
2960.0,0.542,2.500,1.004,0.545,2.553,1.3689
3000.0,0.542,2.358,1.004,0.545,2.406,1.2904
3040.0,0.547,2.251,1.004,0.550,2.295,1.2418
3080.0,0.547,2.114,1.004,0.550,2.154,1.1653
3120.0,0.547,2.007,1.004,0.550,2.042,1.1052
3160.0,0.547,1.860,1.004,0.550,1.891,1.0232
3200.0,0.552,1.758,1.004,0.555,1.785,0.9744
3240.0,0.552,1.621,1.004,0.555,1.643,0.8972
3280.0,0.552,1.509,1.004,0.555,1.527,0.8337
3320.0,0.557,1.372,1.004,0.560,1.386,0.7632
3360.0,0.562,1.255,1.004,0.565,1.265,0.7025
3400.0,0.562,1.113,1.004,0.565,1.118,0.6211
3440.0,0.562,0.991,1.004,0.565,0.992,0.5510
3480.0,0.566,0.854,1.004,0.570,0.850,0.4765
3520.0,0.566,0.742,1.004,0.570,0.734,0.4114
3560.0,0.566,0.605,1.004,0.570,0.593,0.3321
3600.0,0.571,0.493,1.004,0.575,0.476,0.2693
3640.0,0.571,0.356,1.004,0.575,0.335,0.1894
3680.0,0.571,0.239,1.004,0.575,0.214,0.1208
3720.0,0.571,0.103,1.004,0.575,0.072,0.0409
3760.0,0.576,-0.010,1.004,0.580,-0.044,-0.0250
3800.0,0.576,-0.146,1.004,0.580,-0.185,-0.1056
3840.0,0.576,-0.259,1.004,0.580,-0.302,-0.1719
3880.0,0.576,-0.400,1.004,0.580,-0.448,-0.2554
3920.0,0.581,-0.513,1.004,0.584,-0.564,-0.3244
3960.0,0.581,-0.654,1.004,0.584,-0.711,-0.4086
